Repository: fernandohcosta/CCAs-HEAs-machine-learning-model-using-TensorFlow

Machine learning model for complex concentrated alloys/high entropy alloys using TensorFlow
-------------------------------------
Author: Fernando Henrique da Costa

<fernando.henriquecosta@yahoo.com.br>
-------------------------------------

This is a work-in-progress of a machine learning model to attempt to predict the Vickers hardness of CCAs/HEAs.

The image below shows the comparison between the values indicated in the articles and the values predicted by the model. 
The data was divided between training set and test set. 
References of the database

[1] GORSSE, Stéphane et al. Database on the mechanical properties of high entropy alloys and complex concentrated alloys. Data in brief, v. 21, p. 2664-2678, 2018. https://doi.org/10.1016/j.dib.2018.11.111

[2] WEN, Cheng et al. Machine learning assisted design of high entropy alloys with desired property. Acta Materialia, v. 170, p. 109-117, 2019. https://doi.org/10.1016/j.actamat.2019.03.010

[3] TONG, Zhaopeng et al. Microstructure, microhardness and residual stress of laser additive manufactured CoCrFeMnNi high-entropy alloy subjected to laser shock peening. Journal of Materials Processing Technology, p. 116806, 2020. https://doi.org/10.1016/j.jmatprotec.2020.116806

[4] JAIN, Harsh et al. Phase evolution and mechanical properties of non-equiatomic Fe–Mn–Ni–Cr–Al–Si–C high entropy steel. Journal of Alloys and Compounds, p. 155013, 2020. https://doi.org/10.1016/j.jallcom.2020.155013

[5] NONG, Zhi-Sheng; LEI, Yu-Nong; ZHU, Jing-Chuan. Wear and oxidation resistances of AlCrFeNiTi-based high entropy alloys. Intermetallics, v. 101, p. 144-151, 2018. https://doi.org/10.1016/j.intermet.2018.07.017

[6] TORRALBA, J. M.; ALVAREDO, P.; GARCÍA-JUNCEDA, Andrea. High-entropy alloys fabricated via powder metallurgy. A critical review. Powder Metallurgy, v. 62, n. 2, p. 84-114, 2019. https://doi.org/10.1080/00325899.2019.1584454

[7] SONI, Vinay Kumar; SANYAL, Shubhashis; SINHA, Sudip K. Phase evolution and mechanical properties of novel FeCoNiCuMox high entropy alloys. Vacuum, v. 174, p. 109173, 2020. https://doi.org/10.1016/j.vacuum.2020.109173

File: Elementdata.csv
Element,Symbol,AtNo,Radius,PaElec,VEC,EWF,Shear_M,e/a,Tm,Ecohesive
Lithium,Li,3,1.519,0.98,1,2.9,4.2,1.02,453.7,1.63  
Beryllium,Be,4,1.128,1.57,2,4.98,132,2,1551,3.32  
Boron,B,5,0.82,2.04,3,4.45,,2.98,2573,5.81  
Carbon,C,6,0.773,2.55,4,5,,3.92,3773,7.37  
Nitrogen,N,7,0.75,3.04,5,,,,63.14,4.92  
Oxygen,O,8,0.73,3.44,6,,,,50.35,2.60  
Sodium,Na,11,1.857,0.93,1,2.75,3.3,1.01,371,1.113 
Magnesium,Mg,12,1.601,1.31,2,3.66,17,2.01,922,1.51  
Aluminum,Al,13,1.432,1.61,3,4.28,26,3.01,933.25,3.39  
Silicon,Si,14,1.153,1.9,4,4.85,61.5,4,1683,4.63  
Phosphorus,P,15,1.06,2.19,5,,,4.97,317.3,3.43  
Sulfur,S,16,1.02,2.58,6,,,,388.36,2.85  
Potassium,K,19,2.31,0.82,1,2.3,1.3,1.01,336.35,0.934 
Calcium,Ca,20,1.976,1,2,2.87,7.4,1.56,1112,1.84  
Scandium,Sc,21,1.641,1.36,3,3.5,29,2.94,1812,3.90  
Titanium,Ti,22,1.462,1.54,4,4.33,44,1.14,1933,4.85  
Vanadium,V,23,1.316,1.63,5,4.3,47,0.9,2175,5.31  
Chromium,Cr,24,1.249,1.66,6,4.5,115,0.92,2130,4.10  
Manganese,Mn,25,1.35,1.55,7,4.1,78,1.05,1517,2.92  
Iron,Fe,26,1.241,1.83,8,4.5,82,1.05,1808,4.28  
Cobalt,Co,27,1.251,1.88,9,5,75,1.03,1768,4.39  
Nickel,Ni,28,1.246,1.91,10,5.15,76,1.16,1726,4.44  
Copper,Cu,29,1.278,1.9,11,4.65,48,1,1357.6,3.49  
Zinc,Zn,30,1.395,1.65,12,4.33,43,2.04,692.73,1.35  
Gallium,Ga,31,1.392,1.81,3,4.2,,3,302.9,2.81  
Germanium,Ge,32,1.24,2.01,4,5,,4.05,1210.4,3.85  
Selenium,Se,34,1.4,2.55,6,5.9,3.7,,494,2.46  
Rubidium,Rb,37,2.44,0.82,1,2.16,,1.01,312.64,0.852 
Strontium,Sr,38,2.152,0.95,2,2.59,6.1,1.96,1042,1.72  
Yttrium,Y,39,1.802,1.22,3,3.1,26,1.87,1799,4.37  
Zirconium,Zr,40,1.603,1.33,4,4.05,33,1.49,2125,6.25  
Niobium,Nb,41,1.429,1.6,5,4.3,38,1.32,2741,7.57  
Molybdenum,Mo,42,1.363,2.16,6,4.6,20,1.39,2890,6.82  
Technetium,Tc,43,1.36,1.9,7,,,0.95,2473,6.85  
Ruthenium,Ru,44,1.338,2.2,8,4.71,173,1.04,2523,6.74  
Rhodium,Rh,45,1.345,2.28,9,4.98,150,1,2239,5.75  
Palladium,Pd,46,1.375,2.2,10,5.12,44,0.96,1825,3.89  
Silver,Ag,47,1.445,1.93,11,4.26,30,1.01,1234,2.95  
Cadmium,Cd,48,1.568,1.69,12,4.22,19,2.03,594.18,1.16  
Indium,In,49,1.659,1.78,3,4.12,,3.03,429.76,2.52  
Tin,Sn,50,1.62,1.96,4,4.42,18,3.97,505.06,3.14  
Tellurium,Te,52,1.452,2.1,6,4.95,16,,722.65,2.19  
Cesium,Cs,55,2.65,0.79,1,2.14,,1.04,301.55,0.804 
Barium,Ba,56,2.176,0.89,2,2.7,4.9,2.03,1002,1.90  
Lanthanum,La,57,1.879,1.1,3,3.5,14,3,1193,4.47  
Cerium,Ce,58,1.825,1.12,3,2.9,14,,1071,4.32  
Praseodymium,Pr,59,1.65,1.13,3,2.96,15,,1204,3.70  
Neodymium,Nd,60,1.64,1.14,3,3.2,16,,1289,3.40  
Promethium,Pm,61,1.63,1.13,3,3.21,18,,1204,
Samarium,Sm,62,1.81,1.17,3,2.7,20,,1345,2.14  
Europium,Eu,63,1.984,1.2,3,2.5,7.9,,1095,1.86  
Gadolinium,Gd,64,1.801,1.2,3,3.1,22,,1585,4.14  
Terbium,Tb,65,1.781,1.1,3,3,22,,1630,4.05  
Dysprosium,Dy,66,1.774,1.22,3,3.25,25,,1685 ,3.04  
Holmium,Ho,67,1.766,1.23,3,3.22,26,,1743 ,3.14  
Erbium,Er,68,1.756,1.24,3,3.25,28,,1795 ,3.29  
Thulium,Tm,69,1.56,1.25,3,3.1,31,,1818 ,2.42  
Ytterbium,Yb,70,1.7,1.1,3,2.95,9.9,,1097 ,1.60  
Lutetium,Lu,71,1.735,1.27,3,3.3,27,,453.7,4.43  
Hafnium,Hf,72,1.578,1.3,4,3.9,30,1.76,2500,6.44  
Tantalum,Ta,73,1.43,1.5,5,4.25,69,1.57,3269 ,8.10  
Tungsten,W,74,1.367,2.36,6,4.55,161,1.43,3680 ,8.90  
Rhenium,Re,75,1.375,1.9,7,4.96,178,1.4,3453 ,8.03  
Osmium,Os,76,1.352,2.2,8,4.83,,1.55,3300 ,8.17  
Iridium,Ir,77,1.357,2.2,9,5.27,,1.6,2716 ,6.94  
Platinum,Pt,78,1.387,2.28,10,5.65,,1.63,2045 ,5.84  
Gold,Au,79,1.442,2.54,11,5.1,,1,1337.58,3.81  
Thallium,Tl,81,1.716,1.62,3,3.84,,3.03,577 ,1.88  
Lead,Pb,82,1.75,2.33,4,4.25,,4,600.6,2.03  
Polonium,Po,84,1.53,2,6,,,,527 ,1.50  
Thorium,Th,90,1.8,1.3,3,3.44,,,2028 ,6.20  
Protactinium,Pa,91,1.61,1.5,3,3.76,,,2113 ,
Uranium,U,92,1.42,1.38,3,3.85,,,1405 ,5.55

File: composition_hardness_ref.csv (part 1 of 3)
,Alloy,Condition,HV,Ref,Ref_sec,Keep_y_or_n,DOI,DOI_sec
0,Al0.017Cu0.328Mn0.328Ni0.328,AC,166.0,8,62.0,y,https://doi.org/10.1038/s41597-020-00768-9,10.1016/j.jallcom.2015.07.285
1,Al0.020Co0.196Cr0.196Fe0.196Mn0.196Ni0.196,AC,180.0,1,28.0,y,https://doi.org/10.1016/j.dib.2018.11.111,https://doi.org/10.1016/j.actamat.2013.09.037
2,Al0.020Co0.196Cr0.196Fe0.196Mn0.196Ni0.196,PM,432.0,8,136.0,y,https://doi.org/10.1038/s41597-020-00768-9,10.1016/j.jallcom.2018.10.168
3,Al0.024Co0.244Cr0.244Fe0.244Ni0.244,AC,118.0,2,,y,https://doi.org/10.1016/j.actamat.2019.03.010,
4,Al0.032Co0.242Cr0.161Fe0.161Ni0.242Ti0.161,HM,717.0,1,10.0,y,https://doi.org/10.1016/j.dib.2018.11.111,https://doi.org/10.1016/j.actamat.2011.06.041
5,Al0.035Co0.263Cr0.175Fe0.175Ni0.263Ti0.088,HM,487.0,1,10.0,y,https://doi.org/10.1016/j.dib.2018.11.111,https://doi.org/10.1016/j.actamat.2011.06.041
6,Al0.035Co0.263Cr0.176Fe0.176Ni0.263Ti0.088,HM,487.0,8,1.0,n,https://doi.org/10.1038/s41597-020-00768-9,10.1016/j.actamat.2011.06.041
7,Al0.036Cu0.321Mn0.321Ni0.321,AC,241.0,8,62.0,y,https://doi.org/10.1038/s41597-020-00768-9,10.1016/j.jallcom.2015.07.285
8,Al0.038Co0.192Cr0.192Fe0.192Mn0.192Ni0.192,AC,171.0,1,28.0,y,https://doi.org/10.1016/j.dib.2018.11.111,https://doi.org/10.1016/j.actamat.2013.09.037
9,Al0.038Cr0.192Cu0.192Fe0.192Ni0.385,AC,162.0,2,,y,https://doi.org/10.1016/j.actamat.2019.03.010,
10,Al0.050Co0.317Cr0.317Fe0.317,AC,475.0,2,,y,https://doi.org/10.1016/j.actamat.2019.03.010,
11,Al0.053Co0.211Cr0.211Fe0.263Ni0.263,AC,168.0,2,,y,https://doi.org/10.1016/j.actamat.2019.03.010,
12,Al0.057Co0.189Cr0.189Cu0.189Fe0.189Ni0.189,AC,185.0,2,,n,https://doi.org/10.1016/j.actamat.2019.03.010,
13,Al0.057Co0.189Cr0.189Cu0.189Fe0.189Ni0.189,AC,180.0,1,32.0,y,https://doi.org/10.1016/j.dib.2018.11.111,10.3166/acsm.31.633-648
14,Al0.057Co0.189Cr0.189Fe0.189Mn0.189Ni0.189,PM,511.0,8,136.0,y,https://doi.org/10.1038/s41597-020-00768-9,10.1016/j.jallcom.2018.10.168
15,Al0.057Cr0.189Cu0.189Fe0.189Ni0.377,AC,170.0,2,,y,https://doi.org/10.1016/j.actamat.2019.03.010,
16,Al0.057Hf0.189Nb0.189Ta0.189Ti0.189Zr0.189,AC,353.0,1,53.0,y,https://doi.org/10.1016/j.dib.2018.11.111,https://doi.org/10.1016/j.jallcom.2014.11.064
17,Al0.059Co0.235Cr0.235Fe0.235Ni0.235,AC,110.0,2,,y,https://doi.org/10.1016/j.actamat.2019.03.010,
18,Al0.059Co0.235Cr0.235Fe0.235Ni0.235,HM,113.0,1,7.0,y,https://doi.org/10.1016/j.dib.2018.11.111,https://doi.org/10.1016/j.jallcom.2009.08.090
19,Al0.059Co0.235Cr0.235Fe0.235Ni0.235,WR,346.0,1,7.0,y,https://doi.org/10.1016/j.dib.2018.11.111,https://doi.org/10.1016/j.jallcom.2009.08.090
20,Al0.059Co0.235Cr0.235Fe0.235Ni0.235,HM,110.0,8,54.0,n,https://doi.org/10.1038/s41597-020-00768-9,10.1016/j.jallcom.2009.08.090
21,Al0.059Mo0.235Nb0.235Ti0.235V0.235,AC,460.0,1,54.0,y,https://doi.org/10.1016/j.dib.2018.11.111,https://doi.org/10.3390/e16020870
22,Al0.060Nb0.200Ta0.160Ti0.280V0.040Zr0.260,AC,500.0,1,52.0,y,https://doi.org/10.1016/j.dib.2018.11.111,https://doi.org/10.1007/s11837-014-1066-0
23,Al0.060Nb0.200Ta0.160Ti0.280V0.040Zr0.260,OTHER,500.0,8,39.0,n,https://doi.org/10.1038/s41597-020-00768-9,10.1007/s11837-014-1066-0
24,Al0.060Nb0.200Ta0.200Ti0.280Zr0.260,AC,490.0,1,52.0,y,https://doi.org/10.1016/j.dib.2018.11.111,https://doi.org/10.1007/s11837-014-1066-0
25,Al0.060Nb0.200Ta0.200Ti0.280Zr0.260,OTHER,490.0,8,39.0,n,https://doi.org/10.1038/s41597-020-00768-9,10.1007/s11837-014-1066-0
26,Al0.062Cr0.208Cu0.104Fe0.208Ni0.417,HM,107.0,8,234.0,y,https://doi.org/10.1038/s41597-020-00768-9,10.1016/j.matchar.2019.109792
27,Al0.062Cr0.208Cu0.104Fe0.208Ni0.417,WR,209.0,8,234.0,n,https://doi.org/10.1038/s41597-020-00768-9,10.1016/j.matchar.2019.109792
28,Al0.062Cr0.208Cu0.104Fe0.208Ni0.417,WR,321.0,8,234.0,n,https://doi.org/10.1038/s41597-020-00768-9,10.1016/j.matchar.2019.109792
29,Al0.062Cr0.208Cu0.104Fe0.208Ni0.417,WR,159.0,8,234.0,n,https://doi.org/10.1038/s41597-020-00768-9,10.1016/j.matchar.2019.109792
30,Al0.062Cr0.312Fe0.469Ni0.156,AC,304.0,2,,y,https://doi.org/10.1016/j.actamat.2019.03.010,
31,Al0.067Co0.133Cr0.133Cu0.133Fe0.133Ni0.133Ti0.267,AC,696.0,1,37.0,y,https://doi.org/10.1016/j.dib.2018.11.111,https://doi.org/10.2320/matertrans.47.1395
32,Al0.067Co0.133Cr0.133Cu0.133Fe0.133Ni0.133V0.267,AC,587.0,1,38.0,y,https://doi.org/10.1016/j.dib.2018.11.111,https://doi.org/10.1007/s11661-006-0081-3
33,Al0.068Co0.137Cr0.137Cu0.137Fe0.137Ni0.137Ti0.247,AC,667.0,1,37.0,y,https://doi.org/10.1016/j.dib.2018.11.111,https://doi.org/10.2320/matertrans.47.1395
34,Al0.068Co0.137Cr0.137Cu0.137Fe0.137Ni0.137V0.247,AC,597.0,1,38.0,y,https://doi.org/10.1016/j.dib.2018.11.111,https://doi.org/10.1007/s11661-006-0081-3
35,Al0.068Co0.227Cr0.227Fe0.227Mo0.023Ni0.227,,200.0,8,258.0,n,https://doi.org/10.1038/s41597-020-00768-9,10.1016/j.jallcom.2010.02.032
36,Al0.069Co0.137Cr0.137Cu0.137Fe0.137Ni0.137Ti0.246,AC,667.0,8,24.0,y,https://doi.org/10.1038/s41597-020-00768-9,10.2320/matertrans.47.1395
37,Al0.069Co0.137Cr0.137Cu0.137Fe0.137Ni0.137V0.246,AC,597.0,8,25.0,y,https://doi.org/10.1038/s41597-020-00768-9,10.1007/s11661-006-0081-3
38,Al0.070Co0.141Cr0.141Cu0.141Fe0.141Ni0.141Ti0.225,AC,657.0,1,37.0,y,https://doi.org/10.1016/j.dib.2018.11.111,https://doi.org/10.2320/matertrans.47.1395
39,Al0.070Co0.141Cr0.141Cu0.141Fe0.141Ni0.141V0.225,AC,594.0,1,38.0,y,https://doi.org/10.1016/j.dib.2018.11.111,https://doi.org/10.1007/s11661-006-0081-3
40,Al0.070Co0.233Cr0.233Cu0.233Fe0.233,AC,180.0,8,20.0,y,https://doi.org/10.1038/s41597-020-00768-9,10.3166/acsm.31.633-648
41,Al0.070Co0.233Cr0.233Fe0.233Ni0.233,AC,117.0,8,138.0,n,https://doi.org/10.1038/s41597-020-00768-9,10.1016/j.matdes.2019.107698
42,Al0.070Co0.233Cr0.233Fe0.233Ni0.233,AC,132.0,8,213.0,y,https://doi.org/10.1038/s41597-020-00768-9,10.1088/2053-1591/ab0597
43,Al0.070Co0.233Cr0.233Fe0.233Ni0.233,AC,147.0,8,213.0,n,https://doi.org/10.1038/s41597-020-00768-9,10.1088/2053-1591/ab0597
44,Al0.070Co0.233Cr0.233Fe0.233Ni0.233,AC,165.0,8,213.0,n,https://doi.org/10.1038/s41597-020-00768-9,10.1088/2053-1591/ab0597
45,Al0.070Co0.233Cr0.233Fe0.233Ni0.233,,160.0,8,258.0,n,https://doi.org/10.1038/s41597-020-00768-9,10.1016/j.jallcom.2010.02.032
46,Al0.070Cr0.233Fe0.233Ni0.465,AC,149.0,2,,y,https://doi.org/10.1016/j.actamat.2019.03.010,
47,Al0.070Cr0.233Fe0.349Mn0.233Ni0.116,AC,297.0,1,30.0,y,https://doi.org/10.1016/j.dib.2018.11.111,https://doi.org/10.1016/j.msea.2010.05.052
48,Al0.071Co0.186Cr0.186Fe0.186Mn0.186Ni0.186,AC,182.0,1,28.0,y,https://doi.org/10.1016/j.dib.2018.11.111,https://doi.org/10.1016/j.actamat.2013.09.037
49,Al0.072Co0.145Cr0.145Cu0.145Fe0.145Ni0.145Ti0.203,AC,664.0,1,37.0,y,https://doi.org/10.1016/j.dib.2018.11.111,https://doi.org/10.2320/matertrans.47.1395
50,Al0.072Co0.145Cr0.145Cu0.145Fe0.145Ni0.145V0.203,AC,577.0,1,38.0,y,https://doi.org/10.1016/j.dib.2018.11.111,https://doi.org/10.1007/s11661-006-0081-3
51,Al0.074Cr0.185Cu0.185Fe0.185Ni0.370,AC,200.0,2,,y,https://doi.org/10.1016/j.actamat.2019.03.010,
52,Al0.075Co0.149Cr0.149Cu0.149Fe0.149Ni0.149Ti0.179,AC,646.0,1,37.0,y,https://doi.org/10.1016/j.dib.2018.11.111,https://doi.org/10.2320/matertrans.47.1395
53,Al0.075Co0.149Cr0.149Cu0.149Fe0.149Ni0.149V0.179,AC,579.0,1,38.0,y,https://doi.org/10.1016/j.dib.2018.11.111,https://doi.org/10.1007/s11661-006-0081-3
54,Al0.077B0.154Co0.154Cr0.154Cu0.154Fe0.154Ni0.154,AC,736.0,1,36.0,y,https://doi.org/10.1016/j.dib.2018.11.111,https://doi.org/10.1149/1.2744133
55,Al0.077Co0.154Cr0.154Cu0.154Fe0.154Ni0.154Ti0.154,AC,636.0,1,37.0,y,https://doi.org/10.1016/j.dib.2018.11.111,https://doi.org/10.2320/matertrans.47.1395
56,Al0.077Co0.154Cr0.154Cu0.154Fe0.154Ni0.154V0.154,AC,639.0,1,38.0,y,https://doi.org/10.1016/j.dib.2018.11.111,https://doi.org/10.1007/s11661-006-0081-3
57,Al0.077Co0.288Cr0.192Fe0.192Ni0.192Ti0.058,PM,515.0,8,129.0,y,https://doi.org/10.1038/s41597-020-00768-9,10.5755/j01.ms.25.3.19452
58,Al0.077Co0.308Fe0.308Ni0.308,AC,135.0,2,,y,https://doi.org/10.1016/j.actamat.2019.03.010,
59,Al0.077Co0.308Fe0.308Ni0.308,AC,138.0,1,4.0,y,https://doi.org/10.1016/j.dib.2018.11.111,https://doi.org/10.1016/j.jmmm.2014.07.023
60,Al0.079Co0.159Cr0.159Cu0.159Fe0.159Ni0.159Ti0.127,AC,590.0,1,37.0,y,https://doi.org/10.1016/j.dib.2018.11.111,https://doi.org/10.2320/matertrans.47.1395
61,Al0.079Co0.159Cr0.159Cu0.159Fe0.159Ni0.159V0.127,AC,447.0,1,38.0,y,https://doi.org/10.1016/j.dib.2018.11.111,https://doi.org/10.1007/s11661-006-0081-3
62,Al0.079Co0.184Cr0.184Fe0.184Mn0.184Ni0.184,AC,183.0,1,28.0,y,https://doi.org/10.1016/j.dib.2018.11.111,https://doi.org/10.1016/j.actamat.2013.09.037
63,Al0.080Co0.170Cr0.140Cu0.080Fe0.170Mo0.001Ni0.349Ti0.010W0.001,AC,231.0,8,201.0,y,https://doi.org/10.1038/s41597-020-00768-9,10.1016/j.ultramic.2015.06.009
64,Al0.080Co0.170Cr0.140Cu0.080Fe0.170Mo0.001Ni0.349Ti0.010W0.001,HM,178.0,8,201.0,y,https://doi.org/10.1038/s41597-020-00768-9,10.1016/j.ultramic.2015.06.009
65,Al0.080Co0.170Cr0.140Cu0.080Fe0.170Mo0.001Ni0.349Ti0.010W0.001,HM,343.0,8,201.0,n,https://doi.org/10.1038/s41597-020-00768-9,10.1016/j.ultramic.2015.06.009
66,Al0.080Co0.170Cr0.140Cu0.080Fe0.170Mo0.001Ni0.349Ti0.010W0.001,HM,171.0,8,167.0,n,https://doi.org/10.1038/s41597-020-00768-9,10.1016/j.matchar.2018.06.036
67,Al0.080Co0.170Cr0.170Cu0.080Fe0.170Ni0.330,AC,280.0,2,,y,https://doi.org/10.1016/j.actamat.2019.03.010,
68,Al0.080Co0.170Cr0.170Cu0.080Fe0.170Ni0.330,HM,168.0,8,201.0,y,https://doi.org/10.1038/s41597-020-00768-9,10.1016/j.ultramic.2015.06.009
69,Al0.080Co0.170Cr0.170Cu0.080Fe0.170Ni0.330,HM,328.0,8,201.0,n,https://doi.org/10.1038/s41597-020-00768-9,10.1016/j.ultramic.2015.06.009
70,Al0.080Co0.170Cr0.170Cu0.080Fe0.170Ni0.330,HM,206.0,8,167.0,n,https://doi.org/10.1038/s41597-020-00768-9,10.1016/j.matchar.2018.06.036
71,Al0.080Hf0.120Nb0.200Ta0.200Ti0.200Zr0.200,AC,500.0,1,52.0,y,https://doi.org/10.1016/j.dib.2018.11.111,https://doi.org/10.1007/s11837-014-1066-0
72,Al0.080Hf0.120Nb0.200Ta0.200Ti0.200Zr0.200,OTHER,500.0,8,39.0,n,https://doi.org/10.1038/s41597-020-00768-9,10.1007/s11837-014-1066-0
73,Al0.082B0.098Co0.164Cr0.164Cu0.164Fe0.164Ni0.164,AC,505.0,1,36.0,y,https://doi.org/10.1016/j.dib.2018.11.111,https://doi.org/10.1149/1.2744133
74,Al0.082Co0.164Cr0.164Cu0.164Fe0.164Ni0.164Ti0.098,AC,458.0,1,37.0,y,https://doi.org/10.1016/j.dib.2018.11.111,https://doi.org/10.2320/matertrans.47.1395
75,Al0.082Co0.164Cr0.164Cu0.164Fe0.164Ni0.164V0.098,AC,328.0,1,38.0,y,https://doi.org/10.1016/j.dib.2018.11.111,https://doi.org/10.1007/s11661-006-0081-3
76,Al0.085Co0.169Cr0.169Cu0.169Fe0.169Ni0.169Ti0.068,AC,321.0,1,37.0,y,https://doi.org/10.1016/j.dib.2018.11.111,https://doi.org/10.2320/matertrans.47.1395
77,Al0.085Co0.169Cr0.169Cu0.169Fe0.169Ni0.169V0.068,AC,231.0,1,38.0,y,https://doi.org/10.1016/j.dib.2018.11.111,https://doi.org/10.1007/s11661-006-0081-3
78,Al0.085Co0.169Cr0.169Fe0.169Mn0.169Ni0.169Ta0.068,,486.0,8,257.0,n,https://doi.org/10.1038/s41597-020-00768-9,10.4028/www.scientific.net/MSF.846.13
79,Al0.086Co0.229Cr0.229Fe0.229Ni0.229,AC,131.0,2,,y,https://doi.org/10.1016/j.actamat.2019.03.010,
80,Al0.086Co0.229Cr0.229Fe0.229Ni0.229,HM,196.0,1,7.0,y,https://doi.org/10.1016/j.dib.2018.11.111,https://doi.org/10.1016/j.jallcom.2009.08.090
81,Al0.086Co0.229Cr0.229Fe0.229Ni0.229,WR,360.0,1,7.0,y,https://doi.org/10.1016/j.dib.2018.11.111,https://doi.org/10.1016/j.jallcom.2009.08.090
82,Al0.086Co0.229Cr0.229Fe0.229Ni0.229,HM,131.0,8,54.0,n,https://doi.org/10.1038/s41597-020-00768-9,10.1016/j.jallcom.2009.08.090
83,Al0.088B0.035Co0.175Cr0.175Cu0.175Fe0.175Ni0.175,AC,415.0,1,36.0,y,https://doi.org/10.1016/j.dib.2018.11.111,https://doi.org/10.1149/1.2744133
84,Al0.088Co0.175Cr0.175Cu0.175Fe0.175Ni0.175Ti0.035,AC,272.0,1,37.0,y,https://doi.org/10.1016/j.dib.2018.11.111,https://doi.org/10.2320/matertrans.47.1395
85,Al0.088Co0.175Cr0.175Cu0.175Fe0.175Ni0.175V0.035,AC,204.0,1,38.0,y,https://doi.org/10.1016/j.dib.2018.11.111,https://doi.org/10.1007/s11661-006-0081-3
86,Al0.088Co0.175Cr0.175Fe0.175Mn0.175Ni0.175Ta0.035,,385.0,8,257.0,n,https://doi.org/10.1038/s41597-020-00768-9,10.4028/www.scientific.net/MSF.846.13
87,Al0.089Co0.163Cr0.163Fe0.163Mn0.163Ni0.163Ta0.098,,570.0,8,257.0,n,https://doi.org/10.1038/s41597-020-00768-9,10.4028/www.scientific.net/MSF.846.13
88,Al0.089Co0.182Cr0.182Fe0.182Mn0.182Ni0.182,AC,220.0,1,28.0,y,https://doi.org/10.1016/j.dib.2018.11.111,https://doi.org/10.1016/j.actamat.2013.09.037
89,Al0.091Co0.182Cr0.182Cu0.182Fe0.182Ni0.182,AC,207.0,2,,n,https://doi.org/10.1016/j.actamat.2019.03.010,
90,Al0.091Co0.182Cr0.182Cu0.182Fe0.182Ni0.182,AC,300.0,1,36.0,n,https://doi.org/10.1016/j.dib.2018.11.111,https://doi.org/10.1149/1.2744133
91,Al0.091Co0.182Cr0.182Cu0.182Fe0.182Ni0.182,AC,225.0,1,37.0,n,https://doi.org/10.1016/j.dib.2018.11.111,https://doi.org/10.2320/matertrans.47.1395
92,Al0.091Co0.182Cr0.182Cu0.182Fe0.182Ni0.182,AC,215.0,1,38.0,y,https://doi.org/10.1016/j.dib.2018.11.111,https://doi.org/10.1007/s11661-006-0081-3
93,Al0.091Co0.182Cr0.182Cu0.182Fe0.182Ni0.182,AC,160.0,8,149.0,n,https://doi.org/10.1038/s41597-020-00768-9,10.1016/j.vacuum.2018.12.009
94,Al0.091Co0.182Cr0.182Fe0.182Mn0.182Ni0.182,PM,553.0,8,136.0,y,https://doi.org/10.1038/s41597-020-00768-9,10.1016/j.jallcom.2018.10.168
95,Al0.091Co0.227Cr0.227Fe0.227Ni0.227,AC,127.0,2,,y,https://doi.org/10.1016/j.actamat.2019.03.010,
96,Al0.091Cr0.182Cu0.182Fe0.182Ni0.364,AC,238.0,2,,y,https://doi.org/10.1016/j.actamat.2019.03.010,
97,Al0.091Cr0.303Fe0.455Ni0.152,AC,371.0,2,,y,https://doi.org/10.1016/j.actamat.2019.03.010,
98,Al0.091Hf0.182Nb0.182Ta0.182Ti0.182Zr0.182,AC,396.0,1,53.0,y,https://doi.org/10.1016/j.dib.2018.11.111,https://doi.org/10.1016/j.jallcom.2014.11.064
99,Al0.100Co0.200Cr0.200Fe0.200Mo0.100Ni0.200,AC,425.0,1,8.0,n,https://doi.org/10.1016/j.dib.2018.11.111,https://link.springer.com/article/10.1007/s11837-013-0753-6
100,Al0.100Co0.200Cr0.200Fe0.200Mo0.100Ni0.200,AC,571.0,7,46.0,y,https://doi.org/10.1016/j.vacuum.2020.109173,https://doi.org/10.1016/j.jallcom.2018.02.003
101,Al0.100Co0.200Cr0.200Fe0.200Ni0.200Ti0.100,PM,640.0,8,256.0,y,https://doi.org/10.1038/s41597-020-00768-9,10.1016/j.msea.2013.12.096
102,Al0.100Co0.250Cr0.080Fe0.150Ni0.360Ti0.060,AC,343.0,8,175.0,y,https://doi.org/10.1038/s41597-020-00768-9,10.1007/s11837-015-1484-7
103,Al0.100Co0.250Cr0.080Fe0.150Ni0.360Ti0.060,HM,341.0,8,175.0,n,https://doi.org/10.1038/s41597-020-00768-9,10.1007/s11837-015-1484-7
104,Al0.100Co0.250Cr0.080Fe0.150Ni0.360Ti0.060,HM,345.0,8,175.0,y,https://doi.org/10.1038/s41597-020-00768-9,10.1007/s11837-015-1484-7
105,Al0.100Co0.300Cr0.300Fe0.300,AC,620.0,2,,y,https://doi.org/10.1016/j.actamat.2019.03.010,
106,Al0.100Cr0.350Cu0.240Fe0.050Ni0.260,AC,441.0,2,,y,https://doi.org/10.1016/j.actamat.2019.03.010,
107,Al0.100Cr0.350Cu0.250Fe0.050Ni0.250,AC,472.0,2,,y,https://doi.org/10.1016/j.actamat.2019.03.010,
108,Al0.100Cr0.350Cu0.260Fe0.050Ni0.240,AC,454.0,2,,y,https://doi.org/10.1016/j.actamat.2019.03.010,
109,Al0.100Nb0.200Ta0.160Ti0.300V0.040Zr0.200,AC,530.0,1,52.0,y,https://doi.org/10.1016/j.dib.2018.11.111,https://doi.org/10.1007/s11837-014-1066-0
110,Al0.100Nb0.200Ta0.160Ti0.300V0.040Zr0.200,AC,530.0,8,39.0,n,https://doi.org/10.1038/s41597-020-00768-9,10.1007/s11837-014-1066-0
111,Al0.101Co0.180Cr0.180Fe0.180Mn0.180Ni0.180,AC,278.0,1,28.0,y,https://doi.org/10.1016/j.dib.2018.11.111,https://doi.org/10.1016/j.actamat.2013.09.037
112,Al0.102Co0.204Cr0.204Fe0.204Mo0.082Ni0.204,AC,430.0,7,46.0,y,https://doi.org/10.1016/j.vacuum.2020.109173,https://doi.org/10.1016/j.jallcom.2018.02.003
113,Al0.104Co0.208Cr0.208Fe0.208Mo0.062Ni0.208,AC,340.0,7,46.0,y,https://doi.org/10.1016/j.vacuum.2020.109173,https://doi.org/10.1016/j.jallcom.2018.02.003
114,Al0.106Co0.213Cr0.213Fe0.213Mo0.043Ni0.213,AC,290.0,7,46.0,y,https://doi.org/10.1016/j.vacuum.2020.109173,https://doi.org/10.1016/j.jallcom.2018.02.003
115,Al0.107Cr0.179Cu0.179Fe0.179Ni0.357,AC,278.0,2,,y,https://doi.org/10.1016/j.actamat.2019.03.010,
116,Al0.109Co0.217Cr0.217Fe0.217Mo0.022Ni0.217,AC,220.0,7,46.0,y,https://doi.org/10.1016/j.vacuum.2020.109173,https://doi.org/10.1016/j.jallcom.2018.02.003
117,Al0.110Co0.178Cr0.178Fe0.178Mn0.178Ni0.178,AC,405.0,1,28.0,y,https://doi.org/10.1016/j.dib.2018.11.111,https://doi.org/10.1016/j.actamat.2013.09.037
118,Al0.110Cr0.280Cu0.270Fe0.060Ni0.280,AC,469.0,2,,y,https://doi.org/10.1016/j.actamat.2019.03.010,
119,Al0.110Cr0.280Cu0.290Fe0.070Ni0.250,AC,477.0,2,,y,https://doi.org/10.1016/j.actamat.2019.03.010,
120,Al0.110Cr0.290Cu0.290Fe0.050Ni0.260,AC,495.0,2,,y,https://doi.org/10.1016/j.actamat.2019.03.010,
121,Al0.111Co0.222Cr0.222Cu0.222Fe0.222,AC,207.0,8,20.0,y,https://doi.org/10.1038/s41597-020-00768-9,10.3166/acsm.31.633-648
122,Al0.111Co0.222Cr0.222Fe0.222Ni0.222,AC,159.0,1,7.0,n,https://doi.org/10.1016/j.dib.2018.11.111,https://doi.org/10.1016/j.jallcom.2009.08.090
123,Al0.111Co0.222Cr0.222Fe0.222Ni0.222,HM,209.0,1,7.0,y,https://doi.org/10.1016/j.dib.2018.11.111,https://doi.org/10.1016/j.jallcom.2009.08.090
124,Al0.111Co0.222Cr0.222Fe0.222Ni0.222,WR,368.0,1,7.0,y,https://doi.org/10.1016/j.dib.2018.11.111,https://doi.org/10.1016/j.jallcom.2009.08.090
125,Al0.111Co0.222Cr0.222Fe0.222Ni0.222,AC,175.0,7,46.0,y,https://doi.org/10.1016/j.vacuum.2020.109173,https://doi.org/10.1016/j.jallcom.2018.02.003
126,Al0.111Co0.222Cr0.222Fe0.222Ni0.222,AC,159.0,8,54.0,n,https://doi.org/10.1038/s41597-020-00768-9,10.1016/j.jallcom.2009.08.090
127,Al0.111Co0.222Cr0.222Fe0.222Ni0.222,AC,250.0,8,255.0,n,https://doi.org/10.1038/s41597-020-00768-9,10.1016/j.intermet.2012.03.005
128,Al0.111Cr0.222Cu0.222Fe0.222Ni0.222,AC,382.0,2,,n,https://doi.org/10.1016/j.actamat.2019.03.010,
129,Al0.111Cr0.222Cu0.222Fe0.222Ni0.222,AC,226.0,8,126.0,y,https://doi.org/10.1038/s41597-020-00768-9,10.1007/s11665-018-3822-8
130,Al0.111Cr0.222Cu0.222Fe0.222Ni0.222,WR,287.0,8,126.0,n,https://doi.org/10.1038/s41597-020-00768-9,10.1007/s11665-018-3822-8
131,Al0.111Cr0.222Fe0.222Mn0.222Ni0.222,AC,353.0,8,99.0,y,https://doi.org/10.1038/s41597-020-00768-9,10.1016/j.msea.2019.04.104
132,Al0.111Cr0.222Fe0.222Ni0.444,AC,229.0,2,,y,https://doi.org/10.1016/j.actamat.2019.03.010,
133,Al0.111Cr0.222Fe0.333Mn0.222Ni0.111,AC,396.0,1,30.0,y,https://doi.org/10.1016/j.dib.2018.11.111,https://doi.org/10.1016/j.msea.2010.05.052
134,Al0.111Fe0.222Ni0.222Cr0.222Co0.222,PM,577.0,6,41.0,y,https://doi.org/10.1080/00325899.2019.1584454,https://doi.org/10.1016/j.msea.2015.08.056
135,Al0.111Mo0.222Nb0.222Ti0.222V0.222,AC,487.0,1,54.0,y,https://doi.org/10.1016/j.dib.2018.11.111,https://doi.org/10.3390/e16020870
136,Al0.118Cr0.294Fe0.441Ni0.147,AC,450.0,2,,y,https://doi.org/10.1016/j.actamat.2019.03.010,
137,Al0.120Co0.176Cr0.176Fe0.176Mn0.176Ni0.176,AC,486.0,1,28.0,y,https://doi.org/10.1016/j.dib.2018.11.111,https://doi.org/10.1016/j.actamat.2013.09.037
138,Al0.120Cr0.310Cu0.200Fe0.050Ni0.320,AC,483.0,2,,y,https://doi.org/10.1016/j.actamat.2019.03.010,
139,Al0.120Cr0.310Cu0.210Fe0.050Ni0.310,AC,469.0,2,,y,https://doi.org/10.1016/j.actamat.2019.03.010,
140,Al0.123Co0.175Cr0.175Fe0.175Mn0.175Ni0.175,PM,622.0,8,136.0,y,https://doi.org/10.1038/s41597-020-00768-9,10.1016/j.jallcom.2018.10.168
141,Al0.123Cr0.175Cu0.175Fe0.175Ni0.351,AC,290.0,2,,y,https://doi.org/10.1016/j.actamat.2019.03.010,
142,Al0.125Co0.125Cr0.125Fe0.125Ni0.125Ti0.125V0.125Zr0.125,AC,780.0,1,27.0,y,https://doi.org/10.1016/j.dib.2018.11.111,https://doi.org/10.1002/adem.200300567
143,Al0.125Co0.125Cr0.125Fe0.125Ni0.500,AC,225.0,2,,y,https://doi.org/10.1016/j.actamat.2019.03.010,
144,Al0.125Co0.250Fe0.250Ni0.250Ti0.125,PM,733.0,8,256.0,y,https://doi.org/10.1038/s41597-020-00768-9,10.1016/j.msea.2013.12.096
145,Al0.125Cr0.250Fe0.250Ni0.250Co0.075C0.050,PM,617.0,6,34.0,y,https://doi.org/10.1080/00325899.2019.1584454,https://doi.org/10.1016/j.matdes.2013.08.099
146,Al0.130Co0.174Cr0.174Fe0.174Mn0.174Ni0.174,AC,530.0,1,28.0,y,https://doi.org/10.1016/j.dib.2018.11.111,https://doi.org/10.1016/j.actamat.2013.09.037
147,Al0.130Co0.217Cr0.217Fe0.217Ni0.217,AC,228.0,8,138.0,y,https://doi.org/10.1038/s41597-020-00768-9,10.1016/j.matdes.2019.107698
148,Al0.130Cr0.217Fe0.217Mn0.217Ni0.217,AC,361.0,8,99.0,y,https://doi.org/10.1038/s41597-020-00768-9,10.1016/j.msea.2019.04.104
149,Al0.130Cr0.280Cu0.220Fe0.060Ni0.310,AC,459.0,2,,y,https://doi.org/10.1016/j.actamat.2019.03.010,
150,Al0.130Hf0.174Nb0.174Ta0.174Ti0.174Zr0.174,AC,427.0,1,53.0,y,https://doi.org/10.1016/j.dib.2018.11.111,https://doi.org/10.1016/j.jallcom.2014.11.064
151,Al0.133Co0.167Cr0.167Fe0.167Ni0.167Ti0.200,AC,856.9,8,224.0,y,https://doi.org/10.1038/s41597-020-00768-9,10.1016/j.jallcom.2019.07.100
152,Al0.133Fe0.267Ni0.267Cr0.267Ti0.067,PM,609.0,6,41.0,y,https://doi.org/10.1080/00325899.2019.1584454,https://doi.org/10.1016/j.msea.2015.08.056
153,Al0.138Co0.172Cr0.172Cu0.172Fe0.172Ni0.172,AC,273.0,2,,n,https://doi.org/10.1016/j.actamat.2019.03.010,
154,Al0.138Co0.172Cr0.172Cu0.172Fe0.172Ni0.172,AC,270.0,1,21.0,n,https://doi.org/10.1016/j.dib.2018.11.111,https://doi.org/10.1002/adem.200900171
155,Al0.138Co0.172Cr0.172Cu0.172Fe0.172Ni0.172,AC,271.0,1,32.0,y,https://doi.org/10.1016/j.dib.2018.11.111,10.3166/acsm.31.633-648
156,Al0.138Cr0.172Cu0.172Fe0.172Ni0.345,AC,315.0,2,,y,https://doi.org/10.1016/j.actamat.2019.03.010,
157,Al0.139Co0.172Cr0.172Fe0.172Mn0.172Ni0.172,AC,539.0,1,28.0,y,https://doi.org/10.1016/j.dib.2018.11.111,https://doi.org/10.1016/j.actamat.2013.09.037
158,Al0.143Co0.143Cr0.143Fe0.143Ni0.429,AC,242.0,2,,y,https://doi.org/10.1016/j.actamat.2019.03.010,
159,Al0.143Co0.143Cu0.143Fe0.143Ni0.429,AC,279.6,8,263.0,y,https://doi.org/10.1038/s41597-020-00768-9,10.1016/j.jmst.2018.12.014
160,Al0.143Co0.143Fe0.143Ni0.143Ti0.143V0.143Zr0.143,AC,790.0,1,27.0,y,https://doi.org/10.1016/j.dib.2018.11.111,https://doi.org/10.1002/adem.200300567
161,Al0.143Co0.286Fe0.286Ni0.286,AC,205.0,2,,n,https://doi.org/10.1016/j.actamat.2019.03.010,
162,Al0.143Co0.286Fe0.286Ni0.286,AC,212.0,1,4.0,y,https://doi.org/10.1016/j.dib.2018.11.111,https://doi.org/10.1016/j.jmmm.2014.07.023
163,Al0.143Co0.429Cu0.143Fe0.143Ni0.143,AC,166.0,2,,y,https://doi.org/10.1016/j.actamat.2019.03.010,
164,Al0.143Fe0.286Ni0.286Cr0.286,PM,556.0,6,41.0,y,https://doi.org/10.1080/00325899.2019.1584454,https://doi.org/10.1016/j.msea.2015.08.056
165,Al0.149Co0.213Cr0.213Fe0.213Ni0.213,AC,338.0,2,,y,https://doi.org/10.1016/j.actamat.2019.03.010,
166,Al0.149Cr0.213Fe0.213Mn0.213Ni0.213,AC,375.0,8,99.0,y,https://doi.org/10.1038/s41597-020-00768-9,10.1016/j.msea.2019.04.104
167,Al0.150Co0.170Cr0.170Fe0.170Mn0.170Ni0.170,AC,533.0,1,28.0,y,https://doi.org/10.1016/j.dib.2018.11.111,https://doi.org/10.1016/j.actamat.2013.09.037
168,Al0.150Co0.250Ni0.250Fe0.250Ti0.100,PM,712.0,6,46.0,y,https://doi.org/10.1080/00325899.2019.1584454,https://doi.org/10.1016/j.msea.2012.12.072
169,Al0.150Co0.283Cr0.283Fe0.283,AC,655.0,2,,y,https://doi.org/10.1016/j.actamat.2019.03.010,
170,Al0.153Cr0.169Cu0.169Fe0.169Ni0.339,AC,339.0,2,,y,https://doi.org/10.1016/j.actamat.2019.03.010,
171,Al0.154Co0.154Cr0.154Cu0.077Fe0.154Ni0.308,AC,310.0,2,,y,https://doi.org/10.1016/j.actamat.2019.03.010,
172,Al0.154Co0.154Cr0.154Cu0.077Fe0.308Ni0.154,AC,514.0,2,,y,https://doi.org/10.1016/j.actamat.2019.03.010,
173,Al0.154Co0.154Cr0.154Fe0.154Mo0.077Ni0.308,AC,395.0,1,23.0,y,https://doi.org/10.1016/j.dib.2018.11.111,https://doi.org/10.1016/j.intermet.2012.09.008
174,Al0.154Co0.154Cr0.154Fe0.154Ni0.385,AC,265.0,2,,y,https://doi.org/10.1016/j.actamat.2019.03.010,
175,Al0.154Co0.154Cr0.154Fe0.308Mo0.077Ni0.154,AC,639.0,1,22.0,y,https://doi.org/10.1016/j.dib.2018.11.111,https://doi.org/10.1016/j.wear.2009.10.013
176,Al0.154Co0.154Cr0.308Cu0.077Fe0.154Ni0.154,AC,607.0,2,,y,https://doi.org/10.1016/j.actamat.2019.03.010,
177,Al0.154Co0.308Cr0.154Cu0.077Fe0.154Ni0.154,AC,295.0,2,,y,https://doi.org/10.1016/j.actamat.2019.03.010,
178,Al0.154Co0.308Cr0.154Fe0.154Mo0.077Ni0.154,AC,586.0,1,21.0,y,https://doi.org/10.1016/j.dib.2018.11.111,https://doi.org/10.1002/adem.200900171
179,Al0.158Co0.211Cr0.211Fe0.211Ni0.211,AC,388.0,2,,n,https://doi.org/10.1016/j.actamat.2019.03.010,
180,Al0.158Co0.211Cr0.211Fe0.211Ni0.211,HM,280.0,1,7.0,y,https://doi.org/10.1016/j.dib.2018.11.111,https://doi.org/10.1016/j.jallcom.2009.08.090
181,Al0.158Co0.211Cr0.211Fe0.211Ni0.211,WR,434.0,1,7.0,y,https://doi.org/10.1016/j.dib.2018.11.111,https://doi.org/10.1016/j.jallcom.2009.08.090
182,Al0.158Co0.211Cr0.211Fe0.211Ni0.211,AC,388.0,8,54.0,y,https://doi.org/10.1038/s41597-020-00768-9,10.1016/j.jallcom.2009.08.090
183,Al0.158Mo0.211Nb0.211Ti0.211V0.211,AC,517.0,1,54.0,y,https://doi.org/10.1016/j.dib.2018.11.111,https://doi.org/10.3390/e16020870
184,Al0.160Co0.168Cr0.168Fe0.168Mn0.168Ni0.168,AC,535.0,1,28.0,y,https://doi.org/10.1016/j.dib.2018.11.111,https://doi.org/10.1016/j.actamat.2013.09.037
185,Al0.167Co0.167Cr0.167Cu0.083Fe0.167Ni0.250,AC,358.0,2,,y,https://doi.org/10.1016/j.actamat.2019.03.010,
186,Al0.167Co0.167Cr0.167Cu0.083Fe0.250Ni0.167,AC,537.0,2,,y,https://doi.org/10.1016/j.actamat.2019.03.010,
187,Al0.167Co0.167Cr0.167Cu0.167Fe0.167Ni0.167,AC,407.0,1,32.0,n,https://doi.org/10.1016/j.dib.2018.11.111,10.3166/acsm.31.633-648
188,Al0.167Co0.167Cr0.167Cu0.167Fe0.167Ni0.167,AC,472.0,1,39.0,n,https://doi.org/10.1016/j.dib.2018.11.111,https://doi.org/10.1016/j.msea.2012.07.003
189,Al0.167Co0.167Cr0.167Cu0.167Fe0.167Ni0.167,AC,458.0,8,149.0,y,https://doi.org/10.1038/s41597-020-00768-9,10.1016/j.vacuum.2018.12.009
190,Al0.167Co0.167Cr0.167Fe0.167Mn0.167Ni0.167,PM,684.0,8,136.0,y,https://doi.org/10.1038/s41597-020-00768-9,10.1016/j.jallcom.2018.10.168
191,Al0.167Co0.167Cr0.167Fe0.167Mo0.083Ni0.250,AC,586.0,1,23.0,y,https://doi.org/10.1016/j.dib.2018.11.111,https://doi.org/10.1016/j.intermet.2012.09.008
192,Al0.167Co0.167Cr0.167Fe0.167Ni0.167Ti0.167,AC,703.0,8,224.0,y,https://doi.org/10.1038/s41597-020-00768-9,10.1016/j.jallcom.2019.07.100
193,Al0.167Co0.167Cr0.167Fe0.167Ni0.167V0.167,AC,648.0,6,208.0,y,https://doi.org/10.1080/00325899.2019.1584454,https://doi.org/10.1016/j.jallcom.2013.12.210
194,Al0.167Co0.167Cr0.167Fe0.167Ni0.333,AC,335.0,2,,y,https://doi.org/10.1016/j.actamat.2019.03.010,
195,Al0.167Co0.167Cr0.167Fe0.250Mo0.083Ni0.167,AC,635.0,1,22.0,y,https://doi.org/10.1016/j.dib.2018.11.111,https://doi.org/10.1016/j.wear.2009.10.013
196,Al0.167Co0.167Cr0.167Fe0.333Ni0.167,AC,510.0,2,,y,https://doi.org/10.1016/j.actamat.2019.03.010,
197,Al0.167Co0.167Cr0.250Cu0.083Fe0.167Ni0.167,AC,601.0,2,,y,https://doi.org/10.1016/j.actamat.2019.03.010,
198,Al0.167Co0.167Cr0.333Fe0.167Ni0.167,AC,617.0,2,,y,https://doi.org/10.1016/j.actamat.2019.03.010,
199,Al0.167Co0.167Cu0.167Fe0.167Nd0.167Ni0.167,AC,578.0,1,39.0,y,https://doi.org/10.1016/j.dib.2018.11.111,https://doi.org/10.1016/j.msea.2012.07.003
200,Al0.167Co0.167Cu0.167Fe0.167Ni0.167Si0.167,AC,682.0,1,39.0,y,https://doi.org/10.1016/j.dib.2018.11.111,https://doi.org/10.1016/j.msea.2012.07.003
201,Al0.167Co0.167Cu0.167Fe0.167Ni0.167Ti0.167,AC,626.0,1,39.0,y,https://doi.org/10.1016/j.dib.2018.11.111,https://doi.org/10.1016/j.msea.2012.07.003
202,Al0.167Co0.167Cu0.167Fe0.167Ni0.167Zr0.167,AC,472.0,1,39.0,y,https://doi.org/10.1016/j.dib.2018.11.111,https://doi.org/10.1016/j.msea.2012.07.003
203,Al0.167Co0.167Cu0.167Fe0.167Ni0.333,AC,299.2,8,263.0,y,https://doi.org/10.1038/s41597-020-00768-9,10.1016/j.jmst.2018.12.014
204,Al0.167Co0.185Cr0.185Fe0.185Ni0.185Ti0.093,AC,623.0,8,138.0,y,https://doi.org/10.1038/s41597-020-00768-9,10.1016/j.matdes.2019.107698
205,Al0.167Co0.208Cr0.208Cu0.208Fe0.208,AC,271.0,8,20.0,y,https://doi.org/10.1038/s41597-020-00768-9,10.3166/acsm.31.633-648
206,Al0.167Co0.208Cr0.208Fe0.208Ni0.208,AC,382.0,2,,y,https://doi.org/10.1016/j.actamat.2019.03.010,
207,Al0.167Co0.250Cr0.167Cu0.083Fe0.167Ni0.167,AC,451.0,2,,y,https://doi.org/10.1016/j.actamat.2019.03.010,
208,Al0.167Co0.250Cr0.167Fe0.167Mo0.083Ni0.167,AC,741.0,1,21.0,y,https://doi.org/10.1016/j.dib.2018.11.111,https://doi.org/10.1002/adem.200900171
209,Al0.167Co0.333Cr0.167Fe0.167Ni0.167,AC,532.0,2,,y,https://doi.org/10.1016/j.actamat.2019.03.010,
210,Al0.167Co0.333Cu0.167Fe0.167Ni0.167,AC,249.0,2,,y,https://doi.org/10.1016/j.actamat.2019.03.010,
211,Al0.167Cr0.167Cu0.167Fe0.167Ni0.333,AC,392.0,2,,y,https://doi.org/10.1016/j.actamat.2019.03.010,
212,Al0.167Cr0.208Fe0.208Mn0.208Ni0.208,AC,386.0,8,99.0,y,https://doi.org/10.1038/s41597-020-00768-9,10.1016/j.msea.2019.04.104
213,Al0.167Fe0.167Ni0.167Ti0.167V0.167Zr0.167,AC,800.0,1,27.0,y,https://doi.org/10.1016/j.dib.2018.11.111,https://doi.org/10.1002/adem.200300567
214,Al0.167Hf0.167Nb0.167Ta0.167Ti0.167Zr0.167,AC,441.0,1,53.0,y,https://doi.org/10.1016/j.dib.2018.11.111,https://doi.org/10.1016/j.jallcom.2014.11.064
215,Al0.172Co0.172Cr0.172Fe0.172Ni0.172V0.138,AC,624.0,6,208.0,y,https://doi.org/10.1080/00325899.2019.1584454,https://doi.org/10.1016/j.jallcom.2013.12.210
216,Al0.175Co0.075Cr0.250Fe0.250Ni0.250,PM,624.0,1,11.0,y,https://doi.org/10.1016/j.dib.2018.11.111,https://doi.org/10.1016/j.matdes.2013.04.061
217,Al0.179Co0.205Cr0.205Fe0.205Ni0.205,AC,538.0,2,,n,https://doi.org/10.1016/j.actamat.2019.03.010,
218,Al0.179Co0.205Cr0.205Fe0.205Ni0.205,HM,361.0,1,7.0,y,https://doi.org/10.1016/j.dib.2018.11.111,https://doi.org/10.1016/j.jallcom.2009.08.090
219,Al0.179Co0.205Cr0.205Fe0.205Ni0.205,WR,497.0,1,7.0,y,https://doi.org/10.1016/j.dib.2018.11.111,https://doi.org/10.1016/j.jallcom.2009.08.090
220,Al0.179Co0.205Cr0.205Fe0.205Ni0.205,AC,538.0,8,54.0,y,https://doi.org/10.1038/s41597-020-00768-9,10.1016/j.jallcom.2009.08.090
221,Al0.180Co0.300Cr0.100Fe0.100Mo0.010Ni0.310,AC,357.3,8,114.0,y,https://doi.org/10.1038/s41597-020-00768-9,10.1007/s00339-019-2506-z
222,Al0.180Co0.300Cr0.100Fe0.100Mo0.020Ni0.300,AC,362.6,8,114.0,y,https://doi.org/10.1038/s41597-020-00768-9,10.1007/s00339-019-2506-z
223,Al0.180Co0.300Cr0.100Fe0.100Mo0.030Ni0.290,AC,359.7,8,114.0,y,https://doi.org/10.1038/s41597-020-00768-9,10.1007/s00339-019-2506-z
224,Al0.180Co0.300Cr0.100Fe0.100Ni0.320,AC,305.4,8,114.0,y,https://doi.org/10.1038/s41597-020-00768-9,10.1007/s00339-019-2506-z
225,Al0.182Co0.091Cr0.182Cu0.182Fe0.182Ni0.182,AC,473.0,2,,y,https://doi.org/10.1016/j.actamat.2019.03.010,
226,Al0.182Co0.182Cr0.091Cu0.182Fe0.182Ni0.182,AC,367.0,2,,y,https://doi.org/10.1016/j.actamat.2019.03.010,
227,Al0.182Co0.182Cr0.182Cu0.182Fe0.091Ni0.182,AC,418.0,2,,y,https://doi.org/10.1016/j.actamat.2019.03.010,
228,Al0.182Co0.182Cr0.182Cu0.182Fe0.182Ni0.091,AC,423.0,2,,y,https://doi.org/10.1016/j.actamat.2019.03.010,
229,Al0.182Co0.182Cr0.182Fe0.182Mo0.091Ni0.182,AC,715.0,1,8.0,n,https://doi.org/10.1016/j.dib.2018.11.111,https://link.springer.com/article/10.1007/s11837-013-0753-6
230,Al0.182Co0.182Cr0.182Fe0.182Mo0.091Ni0.182,AC,796.0,1,21.0,n,https://doi.org/10.1016/j.dib.2018.11.111,https://doi.org/10.1002/adem.200900171
231,Al0.182Co0.182Cr0.182Fe0.182Mo0.091Ni0.182,AC,730.0,1,23.0,n,https://doi.org/10.1016/j.dib.2018.11.111,https://doi.org/10.1016/j.intermet.2012.09.008
232,Al0.182Co0.182Cr0.182Fe0.182Mo0.091Ni0.182,AC,755.0,8,10.0,y,https://doi.org/10.1038/s41597-020-00768-9,10.1016/j.wear.2009.10.013
233,Al0.182Co0.182Cr0.182Fe0.182Nb0.091Ni0.182,AC,747.0,1,20.0,n,https://doi.org/10.1016/j.dib.2018.11.111,https://doi.org/10.1016/j.msea.2011.10.110
234,Al0.182Co0.182Cr0.182Fe0.182Ni0.182Ti0.091,AC,178.0,8,14.0,n,https://doi.org/10.1038/s41597-020-00768-9,10.1063/1.2734517
235,Al0.182Co0.182Cr0.182Fe0.182Ni0.182V0.091,AC,591.0,6,208.0,y,https://doi.org/10.1080/00325899.2019.1584454,https://doi.org/10.1016/j.jallcom.2013.12.210
236,Al0.182Co0.182Cr0.182Fe0.182Ni0.273,AC,503.0,2,,y,https://doi.org/10.1016/j.actamat.2019.03.010,
237,Al0.182Co0.182Cu0.182Fe0.182Ni0.273,AC,323.8,8,263.0,y,https://doi.org/10.1038/s41597-020-00768-9,10.1016/j.jmst.2018.12.014
238,Al0.182Co0.273Cu0.182Fe0.182Ni0.182,AC,366.0,2,,y,https://doi.org/10.1016/j.actamat.2019.03.010,
239,Al0.182Cr0.182Cu0.182Fe0.182Mn0.182W0.091,PM,780.0,8,108.0,y,https://doi.org/10.1038/s41597-020-00768-9,10.1557/jmr.2019.18
240,Al0.182Cr0.182Fe0.182Ni0.182Ti0.182Mn0.091,AC,539.5,5,,y,https://doi.org/10.1016/j.intermet.2018.07.017,
241,Al0.184Co0.204Cr0.204Fe0.204Ni0.204,AC,527.0,2,,n,https://doi.org/10.1016/j.actamat.2019.03.010,
242,Al0.184Co0.204Cr0.204Fe0.204Ni0.204,AC,511.0,8,138.0,y,https://doi.org/10.1038/s41597-020-00768-9,10.1016/j.matdes.2019.107698
243,Al0.185Cr0.185Cu0.185Fe0.185Ni0.259,AC,370.0,2,,n,https://doi.org/10.1016/j.actamat.2019.03.010,
244,Al0.185Cr0.185Cu0.185Fe0.185Ni0.259,AC,367.0,1,45.0,n,https://doi.org/10.1016/j.dib.2018.11.111,https://doi.org/10.1016/j.msea.2011.11.063
245,Al0.185Cr0.185Cu0.185Fe0.185Ni0.259,AC,367.0,8,32.0,y,https://doi.org/10.1038/s41597-020-00768-9,10.1016/j.msea.2011.11.063
246,Al0.190Co0.190Cr0.190Fe0.190Nb0.048Ni0.190,AC,668.0,1,20.0,n,https://doi.org/10.1016/j.dib.2018.11.111,https://doi.org/10.1016/j.msea.2011.10.110
247,Al0.190Cr0.190Fe0.190Mo0.095Ni0.190Ti0.143,AC,766.2,8,264.0,y,https://doi.org/10.1038/s41597-020-00768-9,10.1088/0256-307X/35/3/036102
248,Al0.192Co0.192Cr0.192Fe0.192Ni0.192V0.038,AC,557.0,6,208.0,y,https://doi.org/10.1080/00325899.2019.1584454,https://doi.org/10.1016/j.jallcom.2013.12.210
249,Al0.192Cr0.192Cu0.192Fe0.192Ni0.231,AC,408.0,2,,n,https://doi.org/10.1016/j.actamat.2019.03.010,
250,Al0.192Cr0.192Cu0.192Fe0.192Ni0.231,AC,407.0,1,45.0,y,https://doi.org/10.1016/j.dib.2018.11.111,https://doi.org/10.1016/j.msea.2011.11.063
251,Al0.192Cr0.192Cu0.192Fe0.192Ni0.231,AC,407.0,8,32.0,n,https://doi.org/10.1038/s41597-020-00768-9,10.1016/j.msea.2011.11.063
252,Al0.194Cr0.161Cu0.161Fe0.161Ni0.323,AC,521.0,2,,y,https://doi.org/10.1016/j.actamat.2019.03.010,
253,Al0.196Co0.196Cr0.196Fe0.118Mo0.098Ni0.196,AC,754.0,1,22.0,y,https://doi.org/10.1016/j.dib.2018.11.111,https://doi.org/10.1016/j.wear.2009.10.013
254,Al0.196Co0.196Cr0.196Fe0.196Nb0.020Ni0.196,AC,569.0,1,20.0,n,https://doi.org/10.1016/j.dib.2018.11.111,https://doi.org/10.1016/j.msea.2011.10.110
255,Al0.196Cr0.196Cu0.196Fe0.196Mn0.196W0.020,PM,705.0,8,108.0,y,https://doi.org/10.1038/s41597-020-00768-9,10.1557/jmr.2019.18
256,Al0.196Cr0.196Fe0.196Mo0.098Ni0.196Ti0.118,AC,756.1,8,264.0,y,https://doi.org/10.1038/s41597-020-00768-9,10.1088/0256-307X/35/3/036102
257,Al0.198Cr0.198Cu0.198Fe0.198Mn0.198W0.010,PM,680.0,8,108.0,y,https://doi.org/10.1038/s41597-020-00768-9,10.1557/jmr.2019.18
258,Al0.200Co0.100Cr0.200Cu0.100Fe0.200Ni0.200,AC,551.0,2,,y,https://doi.org/10.1016/j.actamat.2019.03.010,
259,Al0.200Co0.100Cr0.200Fe0.200Mo0.100Ni0.200,AC,801.0,1,21.0,y,https://doi.org/10.1016/j.dib.2018.11.111,https://doi.org/10.1002/adem.200900171
260,Al0.200Co0.160Cr0.160Fe0.160Mn0.160Ni0.160,AC,539.0,1,28.0,y,https://doi.org/10.1016/j.dib.2018.11.111,https://doi.org/10.1016/j.actamat.2013.09.037
261,Al0.200Co0.167Cr0.167Fe0.167Ni0.167Ti0.133,AC,639.6,8,224.0,y,https://doi.org/10.1038/s41597-020-00768-9,10.1016/j.jallcom.2019.07.100
262,Al0.200Co0.200Cr0.100Cu0.100Fe0.200Ni0.200,AC,546.0,2,,y,https://doi.org/10.1016/j.actamat.2019.03.010,
263,Al0.200Co0.200Cr0.200Cu0.100Fe0.100Ni0.200,AC,586.0,2,,y,https://doi.org/10.1016/j.actamat.2019.03.010,
264,Al0.200Co0.200Cr0.200Cu0.100Fe0.200Ni0.100,AC,604.0,2,,y,https://doi.org/10.1016/j.actamat.2019.03.010,
265,Al0.200Co0.200Cr0.200Cu0.200Fe0.200,AC,407.0,8,20.0,y,https://doi.org/10.1038/s41597-020-00768-9,10.3166/acsm.31.633-648
266,Al0.200Co0.200Cr0.200Cu0.200Ni0.200,AC,415.0,2,,y,https://doi.org/10.1016/j.actamat.2019.03.010,
267,Al0.200Co0.200Cr0.200Fe0.100Mo0.100Ni0.200,AC,755.0,1,22.0,y,https://doi.org/10.1016/j.dib.2018.11.111,https://doi.org/10.1016/j.wear.2009.10.013
268,Al0.200Co0.200Cr0.200Fe0.200Mo0.100Ni0.100,AC,708.0,1,23.0,y,https://doi.org/10.1016/j.dib.2018.11.111,https://doi.org/10.1016/j.intermet.2012.09.008
269,Al0.200Co0.200Cr0.200Fe0.200Ni0.200,AC,516.0,2,,n,https://doi.org/10.1016/j.actamat.2019.03.010,
270,Al0.200Co0.200Cr0.200Fe0.200Ni0.200,AC,484.0,1,7.0,n,https://doi.org/10.1016/j.dib.2018.11.111,https://doi.org/10.1016/j.jallcom.2009.08.090
271,Al0.200Co0.200Cr0.200Fe0.200Ni0.200,HM,433.0,1,7.0,y,https://doi.org/10.1016/j.dib.2018.11.111,https://doi.org/10.1016/j.jallcom.2009.08.090
272,Al0.200Co0.200Cr0.200Fe0.200Ni0.200,AC,395.0,1,13.0,n,https://doi.org/10.1016/j.dib.2018.11.111,https://doi.org/10.1016/j.jallcom.2008.07.124
273,Al0.200Co0.200Cr0.200Fe0.200Ni0.200,AC,520.0,1,20.0,n,https://doi.org/10.1016/j.dib.2018.11.111,https://doi.org/10.1016/j.msea.2011.10.110
274,Al0.200Co0.200Cr0.200Fe0.200Ni0.200,AC,534.0,6,208.0,n,https://doi.org/10.1080/00325899.2019.1584454,https://doi.org/10.1016/j.jallcom.2013.12.210
275,Al0.200Co0.200Cr0.200Fe0.200Ni0.200,AC,484.0,8,54.0,n,https://doi.org/10.1038/s41597-020-00768-9,10.1016/j.jallcom.2009.08.090
276,Al0.200Co0.200Cr0.200Fe0.200Ni0.200,AC,519.0,8,215.0,n,https://doi.org/10.1038/s41597-020-00768-9,10.1016/j.matchar.2019.03.006
277,Al0.200Co0.200Cr0.200Fe0.200Ni0.200,AC,493.0,8,215.0,n,https://doi.org/10.1038/s41597-020-00768-9,10.1016/j.matchar.2019.03.006
278,Al0.200Co0.200Cr0.200Fe0.200Ni0.200,PM,550.0,8,243.0,n,https://doi.org/10.1038/s41597-020-00768-9,10.1016/j.matchar.2019.05.022
279,Al0.200Co0.200Cr0.200Fe0.200Ni0.200,PM,510.0,8,243.0,y,https://doi.org/10.1038/s41597-020-00768-9,10.1016/j.matchar.2019.05.022
280,Al0.200Co0.200Cr0.200Fe0.200Ni0.200,PM,503.0,8,243.0,n,https://doi.org/10.1038/s41597-020-00768-9,10.1016/j.matchar.2019.05.022
281,Al0.200Co0.200Cr0.200Fe0.200Ni0.200,AC,500.0,8,255.0,y,https://doi.org/10.1038/s41597-020-00768-9,10.1016/j.intermet.2012.03.005
282,Al0.200Co0.200Cu0.200Fe0.200Ni0.200,AC,536.0,2,,n,https://doi.org/10.1016/j.actamat.2019.03.010,
283,Al0.200Co0.200Cu0.200Fe0.200Ni0.200,AC,391.4,8,263.0,y,https://doi.org/10.1038/s41597-020-00768-9,10.1016/j.jmst.2018.12.014
284,Al0.200Co0.200Fe0.200Ni0.200Ti0.200,PM,667.0,8,209.0,y,https://doi.org/10.1038/s41597-020-00768-9,10.1016/j.jallcom.2019.02.083
285,Al0.200Co0.267Cr0.267Fe0.267,AC,695.0,2,,y,https://doi.org/10.1016/j.actamat.2019.03.010,
286,Al0.200Co0.267Fe0.267Ni0.267,AC,380.0,2,,n,https://doi.org/10.1016/j.actamat.2019.03.010,
287,Al0.200Co0.267Fe0.267Ni0.267,AC,385.0,1,4.0,y,https://doi.org/10.1016/j.dib.2018.11.111,https://doi.org/10.1016/j.jmmm.2014.07.023
288,Al0.200Cr0.200Cu0.200Fe0.200Mn0.200,PM,633.0,8,108.0,y,https://doi.org/10.1038/s41597-020-00768-9,10.1557/jmr.2019.18
289,Al0.200Cr0.200Cu0.200Fe0.200Ni0.200,AC,479.0,2,,y,https://doi.org/10.1016/j.actamat.2019.03.010,
290,Al0.200Cr0.200Cu0.200Fe0.200Ni0.200,AC,342.0,1,13.0,n,https://doi.org/10.1016/j.dib.2018.11.111,https://doi.org/10.1016/j.jallcom.2008.07.124
291,Al0.200Cr0.200Cu0.200Fe0.200Ni0.200,AC,495.0,1,45.0,n,https://doi.org/10.1016/j.dib.2018.11.111,https://doi.org/10.1016/j.msea.2011.11.063
292,Al0.200Cr0.200Cu0.200Fe0.200Ni0.200,HM,495.0,8,32.0,y,https://doi.org/10.1038/s41597-020-00768-9,10.1016/j.msea.2011.11.063
293,Al0.200Cr0.200Cu0.200Fe0.200Ni0.200,PM,434.0,8,210.0,n,https://doi.org/10.1038/s41597-020-00768-9,10.1016/j.jallcom.2019.01.341
294,Al0.200Cr0.200Cu0.200Fe0.200Ni0.200,PM,666.0,8,210.0,y,https://doi.org/10.1038/s41597-020-00768-9,10.1016/j.jallcom.2019.01.341
295,Al0.200Cr0.200Cu0.200Fe0.200Ni0.200,PM,761.0,8,210.0,n,https://doi.org/10.1038/s41597-020-00768-9,10.1016/j.jallcom.2019.01.341
296,Al0.200Cr0.200Cu0.200Fe0.200Ni0.200,PM,747.0,8,210.0,n,https://doi.org/10.1038/s41597-020-00768-9,10.1016/j.jallcom.2019.01.341
297,Al0.200Cr0.200Fe0.200Mo0.100Ni0.200Ti0.100,AC,751.7,8,264.0,y,https://doi.org/10.1038/s41597-020-00768-9,10.1088/0256-307X/35/3/036102
298,Al0.200Cr0.200Fe0.200Mo0.200Ni0.200,AC,905.0,8,19.0,y,https://doi.org/10.1038/s41597-020-00768-9,10.1016/j.jallcom.2013.03.253
299,Al0.200Cr0.200Fe0.200Ni0.200Mo0.200,AC,905.0,1,31.0,y,https://doi.org/10.1016/j.dib.2018.11.111,https://doi.org/10.1016/j.jallcom.2013.03.253
300,Al0.200Cr0.200Fe0.200Ni0.200Ti0.200,AC,616.0,5,,y,https://doi.org/10.1016/j.intermet.2018.07.017,
301,Al0.200Cu0.200Fe0.200Ni0.200Ti0.200,AC,516.0,1,48.0,y,https://doi.org/10.1016/j.dib.2018.11.111,https://doi.org/10.1016/j.apsusc.2015.07.207
302,Al0.200Li0.200Mg0.100Sc0.200Ti0.300,PM,591.0,1,50.0,y,https://doi.org/10.1016/j.dib.2018.11.111,https://doi.org/10.1080/21663831.2014.985855
