Repository: fernandohcosta/CCAs-HEAs-machine-learning-model-using-TensorFlow

Machine learning model for complex concentrated alloys/high entropy alloys using TensorFlow
-------------------------------------
Author: Fernando Henrique da Costa

<fernando.henriquecosta@yahoo.com.br>
-------------------------------------

This is a work-in-progress of a machine learning model to attempt to predict the Vickers hardness of CCAs/HEAs.

The image below shows the comparison between the values indicated in the articles and the values predicted by the model. 
The data was divided between training set and test set. 
References of the database

[1] GORSSE, Stéphane et al. Database on the mechanical properties of high entropy alloys and complex concentrated alloys.

File: database_for_tensorflow.csv (part 1 of 6)
,Composition,VEC,Electronegativity_Difference,Atomic_Radius_Diff,Mixing_Enthalpy,Mixing_Entropy,E/A,EWF,Mod_Mismatch,DeltaG,ShearModG,Tm,Ec,Cond__AC,Cond__AM,Cond__HM,Cond__PM,Cond__WR,Li,Mg,Al,Si,Sc,Ti,V,Cr,Mn,Fe,Ni,Co,Cu,Zn,Zr,Nb,Mo,Sn,Hf,Ta,W,HV
0,Al0.017 Cu0.328 Mn0.328 Ni0.328 ,9.225774225774224,0.16753321216483097,3.617079858819134,-0.9348972705616059,9.694725242615078,1.1029470529470529,9817.125366226112,-0.023559484228518134,0.047951483013484744,66.63136863136862,1523.338711288711,3.6128171828171824,1,0,0,0,0,0.0,0.0,0.016983016983016984,0.0,0.0,0.0,0.0,0.0,0.3276723276723276,0.0,0.3276723276723276,0.0,0.3276723276723276,0.0,0.0,0.0,0.0,0.0,0.0,0.0,0.0,166.0
1,Al0.020 Co0.196 Cr0.196 Fe0.196 Mn0.196 Ni0.196 ,7.8999999999999995,0.13870149818945718,3.702725802317848,-5.265344000000001,13.929120806413655,1.08136,10013.078072460938,-0.022279176743867937,0.04135268953858161,84.01599999999999,1772.669,4.01328,1,0,0,0,0,0.0,0.0,0.02,0.0,0.0,0.0,0.0,0.196,0.196,0.196,0.196,0.196,0.0,0.0,0.0,0.0,0.0,0.0,0.0,0.0,0.0,180.0
2,Al0.020 Co0.196 Cr0.196 Fe0.196 Mn0.196 Ni0.196 ,7.8999999999999995,0.13870149818945718,3.702725802317848,-5.265344000000001,13.929120806413655,1.08136,10013.078072460938,-0.022279176743867937,0.04135268953858161,84.01599999999999,1772.669,4.01328,0,0,0,1,0,0.0,0.0,0.02,0.0,0.0,0.0,0.0,0.196,0.196,0.196,0.196,0.196,0.0,0.0,0.0,0.0,0.0,0.0,0.0,0.0,0.0,432.0
3,Al0.024 Co0.244 Cr0.244 Fe0.244 Ni0.244 ,8.123999999999999,0.10078987250711254,2.2854518301596727,-5.0244480000000005,12.1910451264634,1.0872799999999998,11858.093679719943,-0.026247775859638917,0.04773062650447614,85.53599999999999,1835.806,4.2806,1,0,0,0,0,0.0,0.0,0.024,0.0,0.0,0.0,0.0,0.244,0.0,0.244,0.244,0.244,0.0,0.0,0.0,0.0,0.0,0.0,0.0,0.0,0.0,118.0
4,Al0.032 Co0.242 Cr0.161 Fe0.161 Ni0.242 Ti0.161 ,7.599599599599598,0.1394577077685556,6.452588176211314,-16.947297647998347,13.965469138173159,1.128138138138138,11400.96881627616,-0.04377977763584554,0.08534477687867648,76.25125125125123,1822.465465465465,4.379749749749749,0,0,1,0,0,0.0,0.0,0.03203203203203203,0.0,0.0,0.16116116116116114,0.0,0.16116116116116114,0.0,0.16116116116116114,0.2422422422422422,0.2422422422422422,0.0,0.0,0.0,0.0,0.0,0.0,0.0,0.0,0.0,717.0
5,Al0.035 Co0.263 Cr0.175 Fe0.175 Ni0.263 Ti0.088 ,7.911911911911912,0.12521805798097574,5.348215062717722,-12.429153878603328,13.67248033592592,1.1275175175175176,11929.042266388038,-0.03850100750953408,0.07065476269602514,79.04904904904905,1812.6524024024025,4.338578578578579,0,0,1,0,0,0.0,0.0,0.035035035035035036,0.0,0.0,0.08808808808808809,0.0,0.17517517517517517,0.0,0.17517517517517517,0.26326326326326327,0.26326326326326327,0.0,0.0,0.0,0.0,0.0,0.0,0.0,0.0,0.0,487.0
6,Al0.036 Cu0.321 Mn0.321 Ni0.321 ,9.105105105105105,0.16762042392389512,3.8651065820417836,-1.945296647999351,10.095068165186035,1.13990990990991,9731.741879083707,-0.028830373547748346,0.05539122834114122,65.84384384384386,1511.9015015015016,3.6084984984984994,1,0,0,0,0,0.0,0.0,0.036036036036036036,0.0,0.0,0.0,0.0,0.0,0.32132132132132135,0.0,0.32132132132132135,0.0,0.32132132132132135,0.0,0.0,0.0,0.0,0.0,0.0,0.0,0.0,241.0
7,Al0.038 Co0.192 Cr0.192 Fe0.192 Mn0.192 Ni0.192 ,7.809619238476953,0.13894750523563917,4.037137358172801,-6.2226256119453325,14.217213149280873,1.116933867735471,9926.839537947146,-0.028407309781977183,0.05050129642658615,82.94589178356713,1757.185871743487,4.001783567134268,1,0,0,0,0,0.0,0.0,0.038076152304609215,0.0,0.0,0.0,0.0,0.19238476953907815,0.19238476953907815,0.19238476953907815,0.19238476953907815,0.19238476953907815,0.0,0.0,0.0,0.0,0.0,0.0,0.0,0.0,0.0,171.0
8,Al0.038 Cr0.192 Cu0.192 Fe0.192 Ni0.385 ,8.772772772772772,0.10388977320635924,2.9235143573729583,0.1313185056928795,11.995660913648956,1.1323523523523522,11793.295412406782,-0.046507598817517606,0.09074628535872444,77.36536536536536,1718.447147147147,4.121381381381381,1,0,0,0,0,0.0,0.0,0.038038038038038034,0.0,0.0,0.0,0.0,0.19219219219219216,0.0,0.19219219219219216,0.38538538538538536,0.0,0.19219219219219216,0.0,0.0,0.0,0.0,0.0,0.0,0.0,0.0,162.0
9,Al0.050 Co0.317 Cr0.317 Fe0.317 ,7.433566433566435,0.09980641061315369,3.225508831763113,-4.937855351441766,10.32743238731007,1.1003996003996006,10074.738246085943,-0.03746891493671389,0.06376233057756363,87.43656343656346,1853.6108891108895,4.213376623376623,1,0,0,0,0,0.0,0.0,0.04995004995004996,0.0,0.0,0.0,0.0,0.31668331668331673,0.0,0.31668331668331673,0.0,0.31668331668331673,0.0,0.0,0.0,0.0,0.0,0.0,0.0,0.0,0.0,475.0
10,Al0.053 Co0.211 Cr0.211 Fe0.263 Ni0.263 ,8.049950049950052,0.10300175177588644,3.321519472375236,-6.387829952265519,12.590478733816479,1.1510589410589414,11698.169776249884,-0.034464617627522016,0.060256366466190175,82.93906093906094,1799.5826673326678,4.260159840159841,1,0,0,0,0,0.0,0.0,0.05294705294705295,0.0,0.0,0.0,0.0,0.2107892107892108,0.0,0.2627372627372628,0.2627372627372628,0.2107892107892108,0.0,0.0,0.0,0.0,0.0,0.0,0.0,0.0,0.0,168.0
11,Al0.057 Co0.189 Cr0.189 Cu0.189 Fe0.189 Ni0.189 ,8.470059880239521,0.10373271592262419,3.429843101565997,0.14231417404711544,14.435532062237417,1.1445209580838323,11237.013133647712,-0.05219638500703164,0.10063721080505068,76.17365269461078,1711.0076347305385,4.097335329341317,1,0,0,0,0,0.0,0.0,0.056886227544910184,0.0,0.0,0.0,0.0,0.18862275449101795,0.0,0.18862275449101795,0.18862275449101795,0.18862275449101795,0.18862275449101795,0.0,0.0,0.0,0.0,0.0,0.0,0.0,0.0,180.0
12,Al0.057 Co0.189 Cr0.189 Fe0.189 Mn0.189 Ni0.189 ,7.715568862275449,0.1391423765564648,4.341751602700144,-7.176700491233102,14.435532062237417,1.153952095808383,9837.757617699981,-0.03437511234500465,0.06015475320577439,81.83233532934132,1741.074101796407,3.989820359281437,0,0,0,1,0,0.0,0.0,0.056886227544910184,0.0,0.0,0.0,0.0,0.18862275449101795,0.18862275449101795,0.18862275449101795,0.18862275449101795,0.18862275449101795,0.0,0.0,0.0,0.0,0.0,0.0,0.0,0.0,0.0,511.0
13,Al0.057 Cr0.189 Cu0.189 Fe0.189 Ni0.377 ,8.657342657342658,0.10745518424042226,3.4582694789572814,-0.8332327013645701,12.265556110144987,1.1690509490509493,11640.451496206397,-0.05206570699598287,0.10018999194974701,76.36263736263737,1703.0625874125876,4.106433566433568,1,0,0,0,0,0.0,0.0,0.05694305694305695,0.0,0.0,0.0,0.0,0.18881118881118883,0.0,0.18881118881118883,0.3766233766233767,0.0,0.18881118881118883,0.0,0.0,0.0,0.0,0.0,0.0,0.0,0.0,170.0
14,Al0.057 Hf0.189 Nb0.189 Ta0.189 Ti0.189 Zr0.189 ,4.320359281437126,0.1203915856192317,4.976797014101837,-4.018681200473306,14.435532062237417,1.5444011976047902,5276.776783030467,-0.0503786680012468,0.11322859385408103,41.8443113772455,2423.699850299401,6.457005988023951,1,0,0,0,0,0.0,0.0,0.056886227544910184,0.0,0.0,0.18862275449101795,0.0,0.0,0.0,0.0,0.0,0.0,0.0,0.0,0.18862275449101795,0.18862275449101795,0.0,0.0,0.18862275449101795,0.18862275449101795,0.0,353.0
15,Al0.059 Co0.235 Cr0.235 Fe0.235 Ni0.235 ,7.93993993993994,0.10605886439591544,3.4843643926452548,-6.76554432310188,12.711080840567387,1.1563463463463464,11595.456714439062,-0.03807567856679713,0.06605526096572975,83.3973973973974,1803.3851351351352,4.248608608608609,1,0,0,0,0,0.0,0.0,0.05905905905905906,0.0,0.0,0.0,0.0,0.23523523523523523,0.0,0.23523523523523523,0.23523523523523523,0.23523523523523523,0.0,0.0,0.0,0.0,0.0,0.0,0.0,0.0,0.0,110.0
16,Al0.059 Co0.235 Cr0.235 Fe0.235 Ni0.235 ,7.93993993993994,0.10605886439591544,3.4843643926452548,-6.76554432310188,12.711080840567387,1.1563463463463464,11595.456714439062,-0.03807567856679713,0.06605526096572975,83.3973973973974,1803.3851351351352,4.248608608608609,0,0,1,0,0,0.0,0.0,0.05905905905905906,0.0,0.0,0.0,0.0,0.23523523523523523,0.0,0.23523523523523523,0.23523523523523523,0.23523523523523523,0.0,0.0,0.0,0.0,0.0,0.0,0.0,0.0,0.0,113.0
17,Al0.059 Co0.235 Cr0.235 Fe0.235 Ni0.235 ,7.93993993993994,0.10605886439591544,3.4843643926452548,-6.76554432310188,12.711080840567387,1.1563463463463464,11595.456714439062,-0.03807567856679713,0.06605526096572975,83.3973973973974,1803.3851351351352,4.248608608608609,0,0,0,0,1,0.0,0.0,0.05905905905905906,0.0,0.0,0.0,0.0,0.23523523523523523,0.0,0.23523523523523523,0.23523523523523523,0.23523523523523523,0.0,0.0,0.0,0.0,0.0,0.0,0.0,0.0,0.0,346.0
18,Al0.059 Mo0.235 Nb0.235 Ti0.235 V0.235 ,4.881881881881882,0.2431930252952518,4.0030936624553,-6.269172074977881,12.711080840567387,1.295135135135135,7026.348892885825,-0.04058268211590435,0.08236253814868687,36.585585585585584,2346.0728228228227,5.9752352352352345,1,0,0,0,0,0.0,0.0,0.05905905905905906,0.0,0.0,0.23523523523523523,0.23523523523523523,0.0,0.0,0.0,0.0,0.0,0.0,0.0,0.0,0.23523523523523523,0.23523523523523523,0.0,0.0,0.0,0.0,460.0
19,Al0.060 Nb0.200 Ta0.160 Ti0.280 V0.040 Zr0.260 ,4.34,0.10659530946528557,5.304755211777447,-4.863999999999999,13.46385650214222,1.4384,5762.729134298096,-0.037651390435498255,0.0852169491973173,42.980000000000004,2307.9750000000004,6.2088,1,0,0,0,0,0.0,0.0,0.06,0.0,0.0,0.28,0.04,0.0,0.0,0.0,0.0,0.0,0.0,0.0,0.26,0.2,0.0,0.0,0.0,0.16,0.0,500.0
20,Al0.060 Nb0.200 Ta0.200 Ti0.280 Zr0.260 ,4.34,0.10318449495927186,4.844622454537855,-4.409599999999999,12.631741105090939,1.4652,5746.416456280083,-0.043122162336742306,0.09517099239403079,43.86,2351.735,6.320400000000001,1,0,0,0,0,0.0,0.0,0.06,0.0,0.0,0.28,0.0,0.0,0.0,0.0,0.0,0.0,0.0,0.0,0.26,0.2,0.0,0.0,0.0,0.2,0.0,490.0
21,Al0.062 Cr0.208 Cu0.104 Fe0.208 Ni0.417 ,8.420420420420422,0.11014795964271827,3.5936184579649004,-3.830328827325825,11.857773266861079,1.1852852852852853,11827.780519421727,-0.048384271820008436,0.08730396884125105,79.35135135135135,1739.6375375375378,4.171831831831833,0,0,1,0,0,0.0,0.0,0.06206206206206207,0.0,0.0,0.0,0.0,0.20820820820820823,0.0,0.20820820820820823,0.41741741741741745,0.0,0.10410410410410412,0.0,0.0,0.0,0.0,0.0,0.0,0.0,0.0,107.0
22,Al0.062 Cr0.312 Fe0.469 Ni0.156 ,7.377377377377377,0.10042661462154227,3.612342691555731,-5.4486598710822935,9.81870943855498,1.1482182182182183,9325.111615213884,-0.03960875324590711,0.06544936465061243,87.89389389389389,1841.470970970971,4.193533533533533,1,0,0,0,0,0.0,0.0,0.062062062062062065,0.0,0.0,0.0,0.0,0.3123123123123123,0.0,0.46946946946946944,0.15615615615615616,0.0,0.0,0.0,0.0,0.0,0.0,0.0,0.0,0.0,0.0,304.0
23,Al0.067 Co0.133 Cr0.133 Cu0.133 Fe0.133 Ni0.133 Ti0.267 ,7.128128128128129,0.1536773269709264,7.3125722492254726,-16.646632618604592,15.599029975863964,1.1935235235235235,9634.619557158056,-0.06903053600036294,0.14993938729378706,66.22422422422423,1749.404954954955,4.27945945945946,1,0,0,0,0,0.0,0.0,0.06706706706706707,0.0,0.0,0.2672672672672673,0.0,0.13313313313313313,0.0,0.13313313313313313,0.13313313313313313,0.13313313313313313,0.13313313313313313,0.0,0.0,0.0,0.0,0.0,0.0,0.0,0.0,696.0
24,Al0.067 Co0.133 Cr0.133 Cu0.133 Fe0.133 Ni0.133 V0.267 ,7.395395395395396,0.12449118930419345,3.892305747708523,-7.103131159187216,15.599029975863964,1.1293793793793794,9534.574994363664,-0.06461403364758568,0.13883287066459693,67.02602602602603,1814.0836336336338,4.402402402402402,1,0,0,0,0,0.0,0.0,0.06706706706706707,0.0,0.0,0.0,0.2672672672672673,0.13313313313313313,0.0,0.13313313313313313,0.13313313313313313,0.13313313313313313,0.13313313313313313,0.0,0.0,0.0,0.0,0.0,0.0,0.0,0.0,587.0
25,Al0.068 Co0.137 Cr0.137 Cu0.137 Fe0.137 Ni0.137 Ti0.247 ,7.220000000000001,0.15202252990922097,7.209688349261118,-15.855808,15.712860891820064,1.1931800000000001,9738.686694055707,-0.06896159726357268,0.14768725634982277,66.888,1745.0872,4.26437,1,0,0,0,0,0.0,0.0,0.068,0.0,0.0,0.247,0.0,0.137,0.0,0.137,0.137,0.137,0.137,0.0,0.0,0.0,0.0,0.0,0.0,0.0,0.0,667.0
26,Al0.068 Co0.137 Cr0.137 Cu0.137 Fe0.137 Ni0.137 V0.247 ,7.4670000000000005,0.12406062026283764,3.9077742138289495,-6.793872000000001,15.712860891820064,1.1339000000000001,9645.365766676856,-0.06475813426682513,0.13741825696083684,67.629,1804.8611999999998,4.3779900000000005,1,0,0,0,0,0.0,0.0,0.068,0.0,0.0,0.0,0.247,0.137,0.0,0.137,0.137,0.137,0.137,0.0,0.0,0.0,0.0,0.0,0.0,0.0,0.0,597.0
27,Al0.069 Co0.137 Cr0.137 Cu0.137 Fe0.137 Ni0.137 Ti0.246 ,7.219,0.151943054793564,7.2067268877260835,-15.859084000000001,15.723507863539012,1.1950500000000002,9738.054486276,-0.06917184530274692,0.14802342760368223,66.87,1744.08745,4.26291,1,0,0,0,0,0.0,0.0,0.069,0.0,0.0,0.246,0.0,0.137,0.0,0.137,0.137,0.137,0.137,0.0,0.0,0.0,0.0,0.0,0.0,0.0,0.0,667.0
28,Al0.069 Co0.137 Cr0.137 Cu0.137 Fe0.137 Ni0.137 V0.246 ,7.465,0.1240847577263219,3.924250748798013,-6.820060000000002,15.723507863539012,1.1360100000000002,9645.114900492677,-0.0649804923474397,0.13778957625253677,67.608,1803.61945,4.37607,1,0,0,0,0,0.0,0.0,0.069,0.0,0.0,0.0,0.246,0.137,0.0,0.137,0.137,0.137,0.137,0.0,0.0,0.0,0.0,0.0,0.0,0.0,0.0,597.0
29,Al0.070 Co0.141 Cr0.141 Cu0.141 Fe0.141 Ni0.141 Ti0.225 ,7.314,0.1499706091205873,7.0827359641270835,-14.96916,15.821276465108307,1.1947599999999998,9846.66036787901,-0.06899794901820601,0.14556267844529905,67.556,1739.5860999999998,4.24725,1,0,0,0,0,0.0,0.0,0.07,0.0,0.0,0.225,0.0,0.141,0.0,0.141,0.141,0.141,0.141,0.0,0.0,0.0,0.0,0.0,0.0,0.0,0.0,657.0
30,Al0.070 Co0.141 Cr0.141 Cu0.141 Fe0.141 Ni0.141 V0.225 ,7.539,0.12350559137140309,3.9389781871992144,-6.47316,15.821276465108307,1.1407599999999998,9760.835524675327,-0.0650448673091208,0.13620316016080428,68.231,1794.0360999999998,4.35075,1,0,0,0,0,0.0,0.0,0.07,0.0,0.0,0.0,0.225,0.141,0.0,0.141,0.141,0.141,0.141,0.0,0.0,0.0,0.0,0.0,0.0,0.0,0.0,594.0
31,Al0.070 Co0.233 Cr0.233 Cu0.233 Fe0.233 ,8.115768463073852,0.10532554790718174,3.720167820460581,2.743076720809877,12.826927153673513,1.1404191616766468,9925.12602141982,-0.06363687512405286,0.1237722352803724,76.22754491017965,1707.7308383233533,4.017844311377245,1,0,0,0,0,0.0,0.0,0.06986027944111776,0.0,0.0,0.0,0.0,0.23253493013972057,0.0,0.23253493013972057,0.0,0.23253493013972057,0.23253493013972057,0.0,0.0,0.0,0.0,0.0,0.0,0.0,0.0,180.0
32,Al0.070 Co0.233 Cr0.233 Fe0.233 Ni0.233 ,7.883233532934131,0.10752867749766325,3.759797678078051,-7.273098513551739,12.826927153673513,1.177624750499002,11515.525610780665,-0.041427587458246304,0.07180201759689793,82.73852295409182,1793.3967065868264,4.23875249500998,1,0,0,0,0,0.0,0.0,0.06986027944111776,0.0,0.0,0.0,0.0,0.23253493013972057,0.0,0.23253493013972057,0.23253493013972057,0.23253493013972057,0.0,0.0,0.0,0.0,0.0,0.0,0.0,0.0,0.0,132.0
33,Al0.070 Cr0.233 Fe0.233 Ni0.465 ,8.113886113886114,0.11299580844657152,3.785631884496141,-8.335336990681645,10.150434494606014,1.2079020979020978,12026.601310843234,-0.0407000419469613,0.0709551169200287,82.97802197802197,1783.6878121878121,4.25018981018981,1,0,0,0,0,0.0,0.0,0.06993006993006994,0.0,0.0,0.0,0.0,0.23276723276723274,0.0,0.23276723276723274,0.4645354645354645,0.0,0.0,0.0,0.0,0.0,0.0,0.0,0.0,0.0,0.0,149.0
34,Al0.070 Cr0.233 Fe0.349 Mn0.233 Ni0.116 ,7.183816183816183,0.12966282694038012,4.705147684876775,-5.506928635799765,12.320092387689304,1.1695504495504494,7943.252955781505,-0.0396854002552957,0.06725274641390636,84.13886113886113,1744.5419580419577,3.877842157842158,1,0,0,0,0,0.0,0.0,0.06993006993006994,0.0,0.0,0.0,0.0,0.23276723276723274,0.23276723276723274,0.3486513486513486,0.11588411588411587,0.0,0.0,0.0,0.0,0.0,0.0,0.0,0.0,0.0,0.0,297.0
35,Al0.071 Co0.186 Cr0.186 Fe0.186 Mn0.186 Ni0.186 ,7.6453546453546455,0.13924737321857278,4.545728834528185,-7.860998142716426,14.561263300857425,1.1815884115884117,9771.687836510666,-0.03857910139516822,0.06745062161324646,81.000999000999,1729.0457042957041,3.980889110889111,1,0,0,0,0,0.0,0.0,0.07092907092907093,0.0,0.0,0.0,0.0,0.18581418581418582,0.18581418581418582,0.18581418581418582,0.18581418581418582,0.18581418581418582,0.0,0.0,0.0,0.0,0.0,0.0,0.0,0.0,0.0,182.0
36,Al0.072 Co0.145 Cr0.145 Cu0.145 Fe0.145 Ni0.145 Ti0.203 ,7.408,0.14764169600759802,6.9365685464540485,-14.005840000000003,15.906584863230592,1.19634,9955.629798337653,-0.06891295381965112,0.14330084704419213,68.224,1734.085,4.23013,1,0,0,0,0,0.0,0.0,0.072,0.0,0.0,0.203,0.0,0.145,0.0,0.145,0.145,0.145,0.145,0.0,0.0,0.0,0.0,0.0,0.0,0.0,0.0,664.0
37,Al0.072 Co0.145 Cr0.145 Cu0.145 Fe0.145 Ni0.145 V0.203 ,7.611000000000001,0.12281258852414112,3.9684052311459377,-6.122944,15.906584863230592,1.14762,9877.45494924511,-0.06522982460064392,0.13485638526466728,68.833,1783.211,4.32351,1,0,0,0,0,0.0,0.0,0.072,0.0,0.0,0.0,0.203,0.145,0.0,0.145,0.145,0.145,0.145,0.0,0.0,0.0,0.0,0.0,0.0,0.0,0.0,577.0
38,Al0.074 Cr0.185 Cu0.185 Fe0.185 Ni0.370 ,8.555555555555554,0.11039895230213984,3.859423006763278,-1.7009602194787372,12.45133238866609,1.2025925925925924,11518.089395564339,-0.05668342283986542,0.10864543500469591,75.44444444444444,1689.0555555555552,4.093703703703704,1,0,0,0,0,0.0,0.0,0.07407407407407407,0.0,0.0,0.0,0.0,0.18518518518518517,0.0,0.18518518518518517,0.37037037037037035,0.0,0.18518518518518517,0.0,0.0,0.0,0.0,0.0,0.0,0.0,0.0,200.0
39,Al0.075 Co0.149 Cr0.149 Cu0.149 Fe0.149 Ni0.149 Ti0.179 ,7.504504504504503,0.14482665066460212,6.759379119472738,-12.918508097687273,15.976037997973906,1.1998498498498498,10069.071999203568,-0.06888745446134789,0.14115032923320658,68.89889889889888,1727.378528528528,4.21091091091091,1,0,0,0,0,0.0,0.0,0.07507507507507506,0.0,0.0,0.17917917917917917,0.0,0.14914914914914912,0.0,0.14914914914914912,0.14914914914914912,0.14914914914914912,0.14914914914914912,0.0,0.0,0.0,0.0,0.0,0.0,0.0,0.0,646.0
40,Al0.075 Co0.149 Cr0.149 Cu0.149 Fe0.149 Ni0.149 V0.179 ,7.6836836836836815,0.12197203892442102,4.013820478030362,-5.751340930520108,15.976037997973906,1.1568468468468467,9999.388689498403,-0.06552086144292064,0.1336959839983264,69.43643643643642,1770.7398898898896,4.293333333333333,1,0,0,0,0,0.0,0.0,0.07507507507507506,0.0,0.0,0.0,0.17917917917917917,0.14914914914914912,0.0,0.14914914914914912,0.14914914914914912,0.14914914914914912,0.14914914914914912,0.0,0.0,0.0,0.0,0.0,0.0,0.0,0.0,579.0
41,Al0.077 B0.154 Co0.154 Cr0.154 Cu0.154 Fe0.154 Ni0.154 ,7.461538461538461,0.12913916167035883,14.102309059022723,-11.029585798816566,16.006347178737126,1.4838461538461538,10444.894570498576,,,,1819.880769230769,4.339230769230769,1,0,0,0,0,0.0,0.0,0.07692307692307691,0.0,0.0,0.0,0.0,0.15384615384615383,0.0,0.15384615384615383,0.15384615384615383,0.15384615384615383,0.15384615384615383,0.0,0.0,0.0,0.0,0.0,0.0,0.0,0.0,736.0
42,Al0.077 Co0.154 Cr0.154 Cu0.154 Fe0.154 Ni0.154 Ti0.154 ,7.615384615384614,0.14138787976477576,6.53474650091308,-11.597633136094672,16.006347178737126,1.2007692307692306,10199.864111607681,-0.0683557450090466,0.13802026226919867,69.6923076923077,1721.4192307692306,4.191538461538461,1,0,0,0,0,0.0,0.0,0.07692307692307691,0.0,0.0,0.15384615384615383,0.0,0.15384615384615383,0.0,0.15384615384615383,0.15384615384615383,0.15384615384615383,0.15384615384615383,0.0,0.0,0.0,0.0,0.0,0.0,0.0,0.0,636.0
43,Al0.077 Co0.154 Cr0.154 Cu0.154 Fe0.154 Ni0.154 V0.154 ,7.769230769230768,0.12079127677269869,4.035759671898543,-5.254437869822484,16.006347178737126,1.1638461538461538,10139.360888978572,-0.06535351233483926,0.13162944367497692,70.15384615384615,1758.6499999999996,4.262307692307692,1,0,0,0,0,0.0,0.0,0.07692307692307691,0.0,0.0,0.0,0.15384615384615383,0.15384615384615383,0.0,0.15384615384615383,0.15384615384615383,0.15384615384615383,0.15384615384615383,0.0,0.0,0.0,0.0,0.0,0.0,0.0,0.0,639.0
44,Al0.077 Co0.288 Cr0.192 Fe0.192 Ni0.192 Ti0.058 ,7.670670670670671,0.12154480534466636,5.328988485986401,-11.867290714137564,13.904205551215114,1.1966866866866868,11373.71675209638,-0.04946389114533377,0.08805280995736946,78.64864864864865,1782.428678678679,4.2723623623623626,0,0,0,1,0,0.0,0.0,0.07707707707707709,0.0,0.0,0.05805805805805807,0.0,0.19219219219219222,0.0,0.19219219219219222,0.19219219219219222,0.2882882882882883,0.0,0.0,0.0,0.0,0.0,0.0,0.0,0.0,0.0,515.0
45,Al0.077 Co0.308 Fe0.308 Ni0.308 ,8.538461538461537,0.076999961576875,3.944930256370909,-6.059171597633134,10.68652013644095,1.2284615384615383,12806.0467916438,-0.023841040286547564,0.03652790913568195,73.69230769230768,1703.1730769230767,4.294615384615384,1,0,0,0,0,0.0,0.0,0.07692307692307691,0.0,0.0,0.0,0.0,0.0,0.0,0.30769230769230765,0.30769230769230765,0.30769230769230765,0.0,0.0,0.0,0.0,0.0,0.0,0.0,0.0,0.0,135.0
46,Al0.077 Co0.308 Fe0.308 Ni0.308 ,8.538461538461537,0.076999961576875,3.944930256370909,-6.059171597633134,10.68652013644095,1.2284615384615383,12806.0467916438,-0.023841040286547564,0.03652790913568195,73.69230769230768,1703.1730769230767,4.294615384615384,1,0,0,0,0,0.0,0.0,0.07692307692307691,0.0,0.0,0.0,0.0,0.0,0.0,0.30769230769230765,0.30769230769230765,0.30769230769230765,0.0,0.0,0.0,0.0,0.0,0.0,0.0,0.0,0.0,138.0
47,Al0.079 Co0.159 Cr0.159 Cu0.159 Fe0.159 Ni0.159 Ti0.127 ,7.733266733266733,0.13723299667482272,6.257033270288965,-10.080792334538584,15.993391577436588,1.2018081918081915,10340.482812100056,-0.06758268491634223,0.13453904607146414,70.53546453546451,1715.0491008991005,4.17088911088911,1,0,0,0,0,0.0,0.0,0.07892107892107891,0.0,0.0,0.12687312687312685,0.0,0.15884115884115882,0.0,0.15884115884115882,0.15884115884115882,0.15884115884115882,0.15884115884115882,0.0,0.0,0.0,0.0,0.0,0.0,0.0,0.0,590.0
48,Al0.079 Co0.159 Cr0.159 Cu0.159 Fe0.159 Ni0.159 V0.127 ,7.86013986013986,0.11931197705559278,4.0569467022332635,-4.68342446764025,15.993391577436588,1.171358641358641,10289.992562318153,-0.06500382301962643,0.1292803796334893,70.91608391608389,1745.7523976023972,4.229250749250749,1,0,0,0,0,0.0,0.0,0.07892107892107891,0.0,0.0,0.0,0.12687312687312685,0.15884115884115882,0.0,0.15884115884115882,0.15884115884115882,0.15884115884115882,0.15884115884115882,0.0,0.0,0.0,0.0,0.0,0.0,0.0,0.0,447.0
49,Al0.079 Co0.184 Cr0.184 Fe0.184 Mn0.184 Ni0.184 ,7.604604604604606,0.13929247425606078,4.656159292041892,-8.247174101027957,14.6224734331168,1.1976276276276279,9733.51296193838,-0.04092648526146556,0.0717198453462692,80.51851851851852,1722.0648148148148,3.975705705705706,1,0,0,0,0,0.0,0.0,0.07907907907907909,0.0,0.0,0.0,0.0,0.1841841841841842,0.1841841841841842,0.1841841841841842,0.1841841841841842,0.1841841841841842,0.0,0.0,0.0,0.0,0.0,0.0,0.0,0.0,0.0,183.0
50,Al0.080 Co0.170 Cr0.140 Cu0.080 Fe0.170 Mo0.001 Ni0.349 Ti0.010 W0.001 ,8.383616383616385,0.11038659526397052,4.283085744687198,-5.934045974006016,14.204290108094595,1.2210389610389611,12297.945547033529,-0.047745661775832296,0.08741855557300869,75.77922077922078,1715.9460539460538,4.207872127872128,1,0,0,0,0,0.0,0.0,0.07992007992007993,0.0,0.0,0.009990009990009992,0.0,0.1398601398601399,0.0,0.16983016983016985,0.34865134865134867,0.16983016983016985,0.07992007992007993,0.0,0.0,0.0,0.0009990009990009992,0.0,0.0,0.0,0.0009990009990009992,231.0
51,Al0.080 Co0.170 Cr0.140 Cu0.080 Fe0.170 Mo0.001 Ni0.349 Ti0.010 W0.001 ,8.383616383616385,0.11038659526397052,4.283085744687198,-5.934045974006016,14.204290108094595,1.2210389610389611,12297.945547033529,-0.047745661775832296,0.08741855557300869,75.77922077922078,1715.9460539460538,4.207872127872128,0,0,1,0,0,0.0,0.0,0.07992007992007993,0.0,0.0,0.009990009990009992,0.0,0.1398601398601399,0.0,0.16983016983016985,0.34865134865134867,0.16983016983016985,0.07992007992007993,0.0,0.0,0.0,0.0009990009990009992,0.0,0.0,0.0,0.0009990009990009992,178.0
52,Al0.080 Co0.170 Cr0.170 Cu0.080 Fe0.170 Ni0.330 ,8.33,0.10806479537758813,3.9853542126640544,-5.1292,13.91569270984716,1.2136,12137.627999383665,-0.048628414560002685,0.08817312238569329,77.24,1722.868,4.1865000000000006,1,0,0,0,0,0.0,0.0,0.08,0.0,0.0,0.0,0.0,0.17,0.0,0.17,0.33,0.17,0.08,0.0,0.0,0.0,0.0,0.0,0.0,0.0,0.0,280.0
53,Al0.080 Co0.170 Cr0.170 Cu0.080 Fe0.170 Ni0.330 ,8.33,0.10806479537758813,3.9853542126640544,-5.1292,13.91569270984716,1.2136,12137.627999383665,-0.048628414560002685,0.08817312238569329,77.24,1722.868,4.1865000000000006,0,0,1,0,0,0.0,0.0,0.08,0.0,0.0,0.0,0.0,0.17,0.0,0.17,0.33,0.17,0.08,0.0,0.0,0.0,0.0,0.0,0.0,0.0,0.0,168.0
54,Al0.080 Hf0.120 Nb0.200 Ta0.200 Ti0.200 Zr0.200 ,4.319999999999999,0.11583850827768805,4.923084129205073,-6.329599999999999,14.500756524877705,1.556,5460.862860169677,-0.05145372009132727,0.11278687478055473,42.480000000000004,2388.26,6.398000000000001,1,0,0,0,0,0.0,0.0,0.08,0.0,0.0,0.2,0.0,0.0,0.0,0.0,0.0,0.0,0.0,0.0,0.2,0.2,0.0,0.0,0.12,0.2,0.0,500.0
55,Al0.082 B0.098 Co0.164 Cr0.164 Cu0.164 Fe0.164 Ni0.164 ,7.756,0.12344127510682965,11.648098250159459,-7.987455999999998,15.923749867099827,1.3851000000000002,10645.878576656005,,,,1770.1749,4.24216,1,0,0,0,0,0.0,0.0,0.082,0.0,0.0,0.0,0.0,0.164,0.0,0.164,0.164,0.164,0.164,0.0,0.0,0.0,0.0,0.0,0.0,0.0,0.0,505.0
56,Al0.082 Co0.164 Cr0.164 Cu0.164 Fe0.164 Ni0.164 Ti0.098 ,7.853999999999999,0.13224155322741785,5.916874152146482,-8.373183999999997,15.923749867099827,1.20478,10486.723152816998,-0.06671789786940982,0.13111011216414967,71.38799999999999,1707.4548999999995,4.148079999999999,1,0,0,0,0,0.0,0.0,0.08199999999999999,0.0,0.0,0.09799999999999998,0.0,0.16399999999999998,0.0,0.16399999999999998,0.16399999999999998,0.16399999999999998,0.16399999999999998,0.0,0.0,0.0,0.0,0.0,0.0,0.0,0.0,458.0
57,Al0.082 Co0.164 Cr0.164 Cu0.164 Fe0.164 Ni0.164 V0.098 ,7.951999999999999,0.11756275600716408,4.093376057423277,-4.0658879999999975,15.923749867099827,1.18126,10447.245665569002,-0.06463637874372344,0.1270575320100185,71.68199999999999,1731.1708999999994,4.193159999999999,1,0,0,0,0,0.0,0.0,0.08199999999999999,0.0,0.0,0.0,0.09799999999999998,0.16399999999999998,0.0,0.16399999999999998,0.16399999999999998,0.16399999999999998,0.16399999999999998,0.0,0.0,0.0,0.0,0.0,0.0,0.0,0.0,328.0
58,Al0.085 Co0.169 Cr0.169 Cu0.169 Fe0.169 Ni0.169 Ti0.068 ,7.978957915831663,0.126358940169328,5.501247126220872,-6.4674720181846626,15.767698176864302,1.207825651302605,10639.88284098606,-0.06551785598271317,0.12739340423915876,72.27054108216433,1699.6118737474944,4.124498997995992,1,0,0,0,0,0.0,0.0,0.08517034068136271,0.0,0.0,0.06813627254509017,0.0,0.1693386773547094,0.0,0.1693386773547094,0.1693386773547094,0.1693386773547094,0.1693386773547094,0.0,0.0,0.0,0.0,0.0,0.0,0.0,0.0,321.0
59,Al0.085 Co0.169 Cr0.169 Cu0.169 Fe0.169 Ni0.169 V0.068 ,8.047094188376754,0.11547298039267131,4.128078674309239,-3.373347898201211,15.767698176864302,1.1914729458917834,10612.088372498487,-0.06400245133323021,0.12458427699258255,72.4749498997996,1716.1008517034063,4.155841683366733,1,0,0,0,0,0.0,0.0,0.08517034068136271,0.0,0.0,0.0,0.06813627254509017,0.1693386773547094,0.0,0.1693386773547094,0.1693386773547094,0.1693386773547094,0.1693386773547094,0.0,0.0,0.0,0.0,0.0,0.0,0.0,0.0,231.0
60,Al0.086 Co0.229 Cr0.229 Fe0.229 Ni0.229 ,7.799401197604791,0.10957952400420308,4.119533335391379,-7.998545822526603,12.971304078339472,1.2090818363273452,11398.200377824953,-0.04614901566201637,0.08038550912749823,81.76447105788424,1778.6302395209582,4.224181636726547,1,0,0,0,0,0.0,0.0,0.08582834331337325,0.0,0.0,0.0,0.0,0.2285429141716567,0.0,0.2285429141716567,0.2285429141716567,0.2285429141716567,0.0,0.0,0.0,0.0,0.0,0.0,0.0,0.0,0.0,131.0
61,Al0.086 Co0.229 Cr0.229 Fe0.229 Ni0.229 ,7.799401197604791,0.10957952400420308,4.119533335391379,-7.998545822526603,12.971304078339472,1.2090818363273452,11398.200377824953,-0.04614901566201637,0.08038550912749823,81.76447105788424,1778.6302395209582,4.224181636726547,0,0,1,0,0,0.0,0.0,0.08582834331337325,0.0,0.0,0.0,0.0,0.2285429141716567,0.0,0.2285429141716567,0.2285429141716567,0.2285429141716567,0.0,0.0,0.0,0.0,0.0,0.0,0.0,0.0,0.0,196.0
62,Al0.086 Co0.229 Cr0.229 Fe0.229 Ni0.229 ,7.799401197604791,0.10957952400420308,4.119533335391379,-7.998545822526603,12.971304078339472,1.2090818363273452,11398.200377824953,-0.04614901566201637,0.08038550912749823,81.76447105788424,1778.6302395209582,4.224181636726547,0,0,0,0,1,0.0,0.0,0.08582834331337325,0.0,0.0,0.0,0.0,0.2285429141716567,0.0,0.2285429141716567,0.2285429141716567,0.2285429141716567,0.0,0.0,0.0,0.0,0.0,0.0,0.0,0.0,0.0,360.0
63,Al0.088 B0.035 Co0.175 Cr0.175 Cu0.175 Fe0.175 Ni0.175 ,8.085170340681362,0.11513436787934885,7.794308779363379,-4.019361368026632,15.448497361249405,1.2747294589178355,10873.1771981599,,,,1713.7885771543085,4.132434869739479,1,0,0,0,0,0.0,0.0,0.08817635270541081,0.0,0.0,0.0,0.0,0.1753507014028056,0.0,0.1753507014028056,0.1753507014028056,0.1753507014028056,0.1753507014028056,0.0,0.0,0.0,0.0,0.0,0.0,0.0,0.0,415.0
64,Al0.088 Co0.175 Cr0.175 Cu0.175 Fe0.175 Ni0.175 Ti0.035 ,8.120240480961924,0.11880109572973199,4.937413245061145,-4.1690595620097906,15.448497361249405,1.2102004008016032,10814.976299744536,-0.06367837213376437,0.12284901573198105,73.27454909819639,1691.3436873747496,4.09876753507014,1,0,0,0,0,0.0,0.0,0.08817635270541081,0.0,0.0,0.03507014028056112,0.0,0.1753507014028056,0.0,0.1753507014028056,0.1753507014028056,0.1753507014028056,0.1753507014028056,0.0,0.0,0.0,0.0,0.0,0.0,0.0,0.0,272.0
65,Al0.088 Co0.175 Cr0.175 Cu0.175 Fe0.175 Ni0.175 V0.035 ,8.155310621242483,0.11274127922718882,4.154089339002292,-2.519989879558717,15.448497361249405,1.2017835671342687,10800.46671179319,-0.06285700382884768,0.12140955219557732,73.37975951903807,1699.8306613226453,4.114899799599198,1,0,0,0,0,0.0,0.0,0.08817635270541081,0.0,0.0,0.0,0.03507014028056112,0.1753507014028056,0.0,0.1753507014028056,0.1753507014028056,0.1753507014028056,0.1753507014028056,0.0,0.0,0.0,0.0,0.0,0.0,0.0,0.0,204.0
66,Al0.089 Co0.182 Cr0.182 Fe0.182 Mn0.182 Ni0.182 ,7.554554554554555,0.1393319740209337,4.784564513988625,-8.71046020995971,14.687329193742647,1.217327327327327,9686.79592449196,-0.04372018726911587,0.07699852336229168,79.92592592592592,1713.4907407407409,3.9693393393393395,1,0,0,0,0,0.0,0.0,0.0890890890890891,0.0,0.0,0.0,0.0,0.18218218218218218,0.18218218218218218,0.18218218218218218,0.18218218218218218,0.18218218218218218,0.0,0.0,0.0,0.0,0.0,0.0,0.0,0.0,0.0,220.0
67,Al0.091 Co0.182 Cr0.182 Cu0.182 Fe0.182 Ni0.182 ,8.272727272727273,0.1093255053301949,4.1692078610563055,-1.520661157024794,14.697985763189829,1.211818181818182,11006.359486919328,-0.06112711517619966,0.11761646570740254,74.36363636363636,1682.9499999999998,4.071818181818182,1,0,0,0,0,0.0,0.0,0.09090909090909091,0.0,0.0,0.0,0.0,0.18181818181818182,0.0,0.18181818181818182,0.18181818181818182,0.18181818181818182,0.18181818181818182,0.0,0.0,0.0,0.0,0.0,0.0,0.0,0.0,215.0
68,Al0.091 Co0.182 Cr0.182 Fe0.182 Mn0.182 Ni0.182 ,7.545454545454546,0.13933727438506124,4.807103108838303,-8.793388429752067,14.697985763189829,1.220909090909091,9678.322026442469,-0.04421779785340611,0.07796244311725241,79.81818181818181,1711.931818181818,3.968181818181818,0,0,0,1,0,0.0,0.0,0.09090909090909091,0.0,0.0,0.0,0.0,0.18181818181818182,0.18181818181818182,0.18181818181818182,0.18181818181818182,0.18181818181818182,0.0,0.0,0.0,0.0,0.0,0.0,0.0,0.0,0.0,553.0
69,Al0.091 Co0.227 Cr0.227 Fe0.227 Ni0.227 ,7.771771771771772,0.11022473331415465,4.22786940719485,-8.231130028927828,13.012717386938425,1.2194494494494494,11359.751336313087,-0.047647975021158424,0.08323741914756216,81.44344344344346,1773.7635135135138,4.2193793793793795,1,0,0,0,0,0.0,0.0,0.09109109109109109,0.0,0.0,0.0,0.0,0.22722722722722724,0.0,0.22722722722722724,0.22722722722722724,0.22722722722722724,0.0,0.0,0.0,0.0,0.0,0.0,0.0,0.0,0.0,127.0
70,Al0.091 Cr0.182 Cu0.182 Fe0.182 Ni0.364 ,8.454545454545455,0.11309324756424714,4.199625405951276,-2.512396694214876,12.602296322285275,1.2354545454545456,11393.793330904431,-0.06099858298285646,0.11711183819155266,74.54545454545455,1675.3136363636363,4.080909090909092,1,0,0,0,0,0.0,0.0,0.09090909090909091,0.0,0.0,0.0,0.0,0.18181818181818182,0.0,0.18181818181818182,0.36363636363636365,0.0,0.18181818181818182,0.0,0.0,0.0,0.0,0.0,0.0,0.0,0.0,238.0
71,Al0.091 Cr0.303 Fe0.455 Ni0.152 ,7.243756243756244,0.10296612235716711,4.28160402012784,-6.523211054679587,10.179602059153495,1.2055344655344657,9214.120212013062,-0.049035067279799546,0.08173081211190175,85.98701298701299,1813.494255744256,4.1689010989011,1,0,0,0,0,0.0,0.0,0.09090909090909091,0.0,0.0,0.0,0.0,0.3026973026973027,0.0,0.4545454545454546,0.15184815184815187,0.0,0.0,0.0,0.0,0.0,0.0,0.0,0.0,0.0,0.0,371.0
72,Al0.091 Hf0.182 Nb0.182 Ta0.182 Ti0.182 Zr0.182 ,4.272727272727273,0.12134235427973517,4.95959406314837,-7.669421487603306,14.697985763189829,1.5972727272727274,5306.275983261998,-0.0519495011714207,0.1173125812649188,41.27272727272727,2369.9318181818185,6.346363636363637,1,0,0,0,0,0.0,0.0,0.09090909090909091,0.0,0.0,0.18181818181818182,0.0,0.0,0.0,0.0,0.0,0.0,0.0,0.0,0.18181818181818182,0.18181818181818182,0.0,0.0,0.18181818181818182,0.18181818181818182,0.0,396.0
73,Al0.100 Co0.200 Cr0.200 Fe0.200 Mo0.100 Ni0.200 ,7.5,0.1525811259625515,4.8816429439389974,-8.680000000000001,14.534239717733952,1.272,11029.291606277837,-0.09121250522808737,0.1583757746601667,74.2,1868.7250000000001,4.463,1,0,0,0,0,0.0,0.0,0.1,0.0,0.0,0.0,0.0,0.2,0.0,0.2,0.2,0.2,0.0,0.0,0.0,0.0,0.1,0.0,0.0,0.0,0.0,571.0
74,Al0.100 Co0.200 Cr0.200 Fe0.200 Ni0.200 Ti0.100 ,7.3000000000000025,0.13163965967746952,6.252018873399716,-15.520000000000008,14.534239717733954,1.2470000000000003,10655.960394894493,-0.06181941988864663,0.11310323200785333,76.60000000000002,1773.0250000000003,4.266000000000001,0,0,0,1,0,0.0,0.0,0.10000000000000002,0.0,0.0,0.10000000000000002,0.0,0.20000000000000004,0.0,0.20000000000000004,0.20000000000000004,0.20000000000000004,0.0,0.0,0.0,0.0,0.0,0.0,0.0,0.0,0.0,640.0
75,Al0.100 Co0.250 Cr0.080 Fe0.150 Ni0.360 Ti0.060 ,8.069999999999999,0.12243410472576662,5.655462384861324,-13.974800000000002,13.303617283380088,1.2755999999999998,12646.077073625098,-0.0444908709500455,0.08080603000967093,72.85000000000001,1714.2649999999999,4.2959000000000005,1,0,0,0,0,0.0,0.0,0.1,0.0,0.0,0.06,0.0,0.08,0.0,0.15,0.36,0.25,0.0,0.0,0.0,0.0,0.0,0.0,0.0,0.0,0.0,343.0
76,Al0.100 Co0.250 Cr0.080 Fe0.150 Ni0.360 Ti0.060 ,8.069999999999999,0.12243410472576662,5.655462384861324,-13.974800000000002,13.303617283380088,1.2755999999999998,12646.077073625098,-0.0444908709500455,0.08080603000967093,72.85000000000001,1714.2649999999999,4.2959000000000005,0,0,1,0,0,0.0,0.0,0.1,0.0,0.0,0.06,0.0,0.08,0.0,0.15,0.36,0.25,0.0,0.0,0.0,0.0,0.0,0.0,0.0,0.0,0.0,345.0
77,Al0.100 Co0.300 Cr0.300 Fe0.300 ,7.199999999999999,0.10438390680559909,4.397561875999234,-6.960000000000001,10.923823274671237,1.201,9825.623113900732,-0.05366223589131573,0.09170564372803132,84.2,1805.125,4.17,1,0,0,0,0,0.0,0.0,0.1,0.0,0.0,0.0,0.0,0.3,0.0,0.3,0.0,0.3,0.0,0.0,0.0,0.0,0.0,0.0,0.0,0.0,0.0,620.0
78,Al0.100 Cr0.350 Cu0.240 Fe0.050 Ni0.260 ,8.04,0.1259674164218668,4.28541024758964,-1.0716000000000008,11.974737254546458,1.2170999999999998,10547.388589560198,-0.08439650875952492,0.15806335066190025,78.23,1703.809,3.9799999999999995,1,0,0,0,0,0.0,0.0,0.1,0.0,0.0,0.0,0.0,0.35,0.0,0.05,0.26,0.0,0.24,0.0,0.0,0.0,0.0,0.0,0.0,0.0,0.0,441.0
79,Al0.100 Cr0.350 Cu0.250 Fe0.050 Ni0.250 ,8.05,0.12587295182047648,4.279152910092332,-0.6900000000000003,11.978063926830503,1.2155,10480.000535495437,-0.08525518545025638,0.16068383171890666,77.95,1700.125,3.9704999999999995,1,0,0,0,0,0.0,0.0,0.1,0.0,0.0,0.0,0.0,0.35,0.0,0.05,0.25,0.0,0.25,0.0,0.0,0.0,0.0,0.0,0.0,0.0,0.0,472.0
80,Al0.100 Cr0.350 Cu0.260 Fe0.050 Ni0.240 ,8.06,0.12577833676750538,4.272744719710236,-0.3116000000000009,11.974737254546458,1.2139,10412.971653560044,-0.08610023570713346,0.1633120678117628,77.67,1696.441,3.9610000000000003,1,0,0,0,0,0.0,0.0,0.1,0.0,0.0,0.0,0.0,0.35,0.0,0.05,0.24,0.0,0.26,0.0,0.0,0.0,0.0,0.0,0.0,0.0,0.0,454.0
81,Al0.100 Nb0.200 Ta0.160 Ti0.300 V0.040 Zr0.200 ,4.3,0.0997214119434738,4.926541183491412,-8.6176,13.778673236265162,1.4922,5884.646599304807,-0.039948399882389324,0.088481224741147,42.92,2256.465,6.0664,1,0,0,0,0,0.0,0.0,0.1,0.0,0.0,0.3,0.04,0.0,0.0,0.0,0.0,0.0,0.0,0.0,0.2,0.2,0.0,0.0,0.0,0.16,0.0,530.0
82,Al0.101 Co0.180 Cr0.180 Fe0.180 Mn0.180 Ni0.180 ,7.4955044955044965,0.1393560632164144,4.926646542464215,-9.241427902766564,14.750696315924232,1.2405694305694308,9631.918640895285,-0.0468940428560869,0.08327619370884326,79.22677322677323,1703.3748751248752,3.9618281718281723,1,0,0,0,0,0.0,0.0,0.10089910089910091,0.0,0.0,0.0,0.0,0.17982017982017984,0.17982017982017984,0.17982017982017984,0.17982017982017984,0.17982017982017984,0.0,0.0,0.0,0.0,0.0,0.0,0.0,0.0,0.0,278.0
83,Al0.102 Co0.204 Cr0.204 Fe0.204 Mo0.082 Ni0.204 ,7.530000000000001,0.14685117772765735,4.841767641183813,-8.761392,14.42618339043443,1.26964,11062.434929861143,-0.08529347326631108,0.14635110803603468,75.284,1848.2995000000003,4.41586,1,0,0,0,0,0.0,0.0,0.10200000000000001,0.0,0.0,0.0,0.0,0.20400000000000001,0.0,0.20400000000000001,0.20400000000000001,0.20400000000000001,0.0,0.0,0.0,0.0,0.08200000000000002,0.0,0.0,0.0,0.0,430.0
84,Al0.104 Co0.208 Cr0.208 Fe0.208 Mo0.062 Ni0.208 ,7.563126252505009,0.13989769108325492,4.792655717490635,-8.847064871225415,14.264643602514107,1.2670340681362724,11099.12844648506,-0.07832668877676252,0.13331847973322314,76.48096192384769,1825.745490981964,4.363807615230461,1,0,0,0,0,0.0,0.0,0.10420841683366733,0.0,0.0,0.0,0.0,0.20841683366733466,0.0,0.20841683366733466,0.20841683366733466,0.20841683366733466,0.0,0.0,0.0,0.0,0.06212424849699399,0.0,0.0,0.0,0.0,340.0
85,Al0.106 Co0.213 Cr0.213 Fe0.213 Mo0.043 Ni0.213 ,7.597402597402596,0.13242263008387342,4.733061354743924,-8.907723644986378,14.05224216046516,1.2636463536463536,11137.79593843361,-0.07101221026245977,0.120735317020202,77.66233766233765,1804.4060939060937,4.314015984015984,1,0,0,0,0,0.0,0.0,0.10589410589410587,0.0,0.0,0.0,0.0,0.21278721278721277,0.0,0.21278721278721277,0.21278721278721277,0.21278721278721277,0.0,0.0,0.0,0.0,0.042957042957042946,0.0,0.0,0.0,0.0,290.0
86,Al0.107 Cr0.179 Cu0.179 Fe0.179 Ni0.357 ,8.357642357642359,0.11547612996666992,4.484386291864351,-3.2426115343198263,12.722480891295213,1.2665534465534467,11271.67921311456,-0.06491297566947574,0.1253069020940814,73.6953046953047,1662.2898601398601,4.068471528471529,1,0,0,0,0,0.0,0.0,0.10689310689310691,0.0,0.0,0.0,0.0,0.17882117882117884,0.0,0.17882117882117884,0.35664335664335667,0.0,0.17882117882117884,0.0,0.0,0.0,0.0,0.0,0.0,0.0,0.0,278.0
87,Al0.109 Co0.217 Cr0.217 Fe0.217 Mo0.022 Ni0.217 ,7.627627627627628,0.12346431724116089,4.683791974230857,-9.024628231835438,13.738731181860768,1.2626526526526527,11170.270852855374,-0.0628070064026016,0.10803787827765106,78.86886886886887,1779.8280780780779,4.258378378378378,1,0,0,0,0,0.0,0.0,0.1091091091091091,0.0,0.0,0.0,0.0,0.2172172172172172,0.0,0.2172172172172172,0.2172172172172172,0.2172172172172172,0.0,0.0,0.0,0.0,0.022022022022022022,0.0,0.0,0.0,0.0,220.0
88,Al0.110 Co0.178 Cr0.178 Fe0.178 Mn0.178 Ni0.178 ,7.450000000000001,0.13935800802250295,5.029727667938828,-9.639056000000004,14.790722003339418,1.2584800000000003,9589.80668759627,-0.049252952232136486,0.08815054386861154,78.68800000000002,1695.5795000000003,3.9560400000000007,1,0,0,0,0,0.0,0.0,0.11000000000000003,0.0,0.0,0.0,0.0,0.17800000000000002,0.17800000000000002,0.17800000000000002,0.17800000000000002,0.17800000000000002,0.0,0.0,0.0,0.0,0.0,0.0,0.0,0.0,0.0,405.0
89,Al0.110 Cr0.280 Cu0.270 Fe0.060 Ni0.280 ,8.260000000000002,0.12490296233476608,4.43973717852892,-1.0676,12.28865574033963,1.2465,10755.843281504274,-0.0836417569293472,0.16547765493731598,74.22,1657.3695,3.9632000000000005,1,0,0,0,0,0.0,0.0,0.11,0.0,0.0,0.0,0.0,0.28,0.0,0.06,0.28,0.0,0.27,0.0,0.0,0.0,0.0,0.0,0.0,0.0,0.0,469.0
90,Al0.110 Cr0.280 Cu0.290 Fe0.070 Ni0.250 ,8.26,0.12427690855504891,4.427578117096074,-0.18360000000000054,12.396330747328985,1.2422,10531.182617876788,-0.08506915701435169,0.17030785341670573,73.72,1650.8215,3.9425999999999997,1,0,0,0,0,0.0,0.0,0.11,0.0,0.0,0.0,0.0,0.28,0.0,0.07,0.25,0.0,0.29,0.0,0.0,0.0,0.0,0.0,0.0,0.0,0.0,477.0
91,Al0.110 Cr0.290 Cu0.290 Fe0.050 Ni0.260 ,8.26,0.1254601131834337,4.42137851613776,-0.4384,12.145709107682931,1.242,10619.213783901749,-0.08620000461672668,0.17192555380333707,73.99,1653.2214999999999,3.9424,1,0,0,0,0,0.0,0.0,0.11,0.0,0.0,0.0,0.0,0.29,0.0,0.05,0.26,0.0,0.29,0.0,0.0,0.0,0.0,0.0,0.0,0.0,0.0,495.0
